Repository: phdechent/CellInfoRepository

# Cell Info Repository

This repository contains battery-cell specifications as linked data and a GraphRAG workflow. The workflow answers questions about the cells from the knowledge graph. The repository supports the article [Demonstrating Linked Battery Data to Accelerate Knowledge Flow in Battery Science](https://doi.org/10.1016/j.electacta.2026.150404).

## Contents

```
BatteryTypeJson/    382 cell profiles (JSON-LD, EMMO battery ontology): properties with
                    their sources, case, cathode chemistry, DOIs of linked publications
batterygraph/       Python package: RDF graph, helper functions, GraphRAG
notebooks/          examples for SPARQL, the helper functions and GraphRAG
scripts/            question generation, evaluation, tables and figures
evaluation/         questions, reference answers and results
llm-wiki-2025-oa/   agentic literature review of 2025 open-access papers
```

## Quick start

```python
from batterygraph import BatteryGraph, GraphRAG

bg = BatteryGraph("BatteryTypeJson")
bg.query_cell_property("INR21700-50E", "RatedCapacity", manufacturer="Samsung SDI")

# [{'cell': 'Samsung SDI INR21700-50E', 'property': 'RatedCapacity', 'value': 4.9, 'unit': 'Ah'}]

rag = GraphRAG(bg, model="claude-sonnet-5")
rag.answer("Which battery has a higher rated capacity: the Saft VL 5U or the Lishen LR2170SA?")
```

## Evaluation

`evaluation/qa_dataset_v2.csv` contains 300 questions with reference answers. Three LLMs answered them with GraphRAG and four LLMs without it. One judge (`claude-opus-5-5`) graded all answers. `evaluation/results_rerun_2026-10/` contains a record of each step.

Correct answers of 300, as in the article:

| Model | GraphRAG | LLM only |
|---|---|---|
| gemini-3.8-flash | 300 | 138 |
| claude-sonnet-5-5 | 300 | 102 |
| gpt-6.1-sol | 299 | 145 |
| claude-opus-5-5 | – | 141 |

To run the evaluation again with the same settings:

```sh
python scripts/rerun_eval_logged.py --out evaluation/new_run \
    --rag gemini-3.8-flash claude-sonnet-5-5 gpt-6.1-sol \
    --no-rag gemini-3.8-flash claude-sonnet-5-5 claude-opus-5-5 gpt-6.1-sol \
    --judge claude-opus-5-5 --grader-prompt with_question \
    --caps openai=3.6 gemini=8.0 anthropic=16.6
python scripts/analyze_rerun.py evaluation/new_run
```

`evaluation/results/` contains the results of an earlier evaluation (`scripts/run_eval.py`).

## How to cite

Cite the article and the archived version of this repository on Zenodo. [CITATION.cff](CITATION.cff) contains the citation data.

> P. Dechent, E. Barbers, S. Clark, S. Lehner, B. Planden, M. Adachi, D. U. Sauer, D. A. Howey, S. Paarmann: Demonstrating Linked Battery Data to Accelerate Knowledge Flow in Battery Science. Electrochimica Acta (2026) 150404. [doi:10.1016/j.electacta.2026.150404](https://doi.org/10.1016/j.electacta.2026.150404)

File: Sources/TumDataBattINFO.csv (part 1 of 3)
Index #,Group,Company Name,Chemistry_Detail,Chemistry,Format,Part #,Cell Status,Cell Shape,Cycle Life,Last Cycle  OF Initial Capacity,vol. Energy Density (Wh/l),grav. Energy Density (Wh/kg),Max Capacity (AH),Open Circuit Voltage (V),Nominal Voltage (V),Cut Off Voltage (V),Standard Discharge Current (A),Max Constant Discharge Current (A),Crate_discharge_cyclelife,Weight (gr),Volume (CC),Fast/Quick Charge Current,Standard Charge Current (A),Crate_charge_cyclelife,t_rest_h,Length (mm),Height (mm),Width (mm),Diameter (mm),Jahr,Datenblatt,Sekundärquelle,ID / Date,Anmerkung,Charging Methode,Crate_CV_cutoff,t_cycle_DOD
ISI-001,ISI-001,Kokam,Nickel rich,LithiumNickelManganeseCobaltOxide,PouchCase,SLPB080085270,Active,PrismaticCase,3000,70,573,249,26,4.2,3.67,2.7,2.6,52,1,387,,26,2.6,1,'Nan',275,7.9,99,'Nan',2020,x,x,KKDS-20200406-BM-CEL-03 ,TUM,CC-CV,'Nan',90
ISI-002,ISI-002,Kokam,Nickel rich,LithiumNickelManganeseCobaltOxide,PouchCase,SLPB98188216P,Active,PrismaticCase,6000,70,338,146,30,4.2,3.7,2.7,6,600,1,780,,90,6,1,'Nan',223,9.4,199,'Nan',2020,x,x,-,,CC-CV,'Nan',90
ISI-010,ISI-010,Kokam,Nickel rich,LithiumNickelManganeseCobaltOxide,PouchCase,SLPB120460330,Active,PrismaticCase,6000,80,425,186,150,4.2,3.7,2.7,30,300,1,3020,,150,30,1,'Nan',327,10.5,462,'Nan',2020,x,x,KKDS-20200514-BM-CEL-24 ,SDL_25604,CC-CV,'Nan',90
ISI-011,ISI-011,Kokam,Nickel rich,LithiumNickelManganeseCobaltOxide,PouchCase,SLPB140460330,Active,PrismaticCase,6000,70,437,189,200,4.2,3.7,2.7,40,400,1,3955,,200,40,1,'Nan',327,13.6,462,'Nan',2020,x,x,-,,CC-CV,'Nan',90
ISI-012,ISI-012,Kokam,Nickel rich,LithiumNickelManganeseCobaltOxide,PouchCase,SLPB160460330,Active,PrismaticCase,6000,70,455,198,240,4.2,3.7,2.7,48,480,1,4510,,240,48,1,'Nan',327,15.8,462,'Nan',2020,x,x,KKDS-20200514-BM-CEL-26 ,SDL_21687,CC-CV,'Nan',90
ISI-013,ISI-013,Kokam,Nickel rich,LithiumNickelManganeseCobaltOxide,PouchCase,SLPB100216216H,Active,PrismaticCase,6000,70,370,159,40,4.2,3.7,2.7,8,320,1,940,,120,8,1,'Nan',227,10.3,226,'Nan',2020,x,x,-,TUM,CC-CV,'Nan',90
ISI-014,ISI-014,Kokam,Nickel rich,LithiumNickelManganeseCobaltOxide,PouchCase,SLPB120216216HR2,Active,PrismaticCase,10000,70,348,150,46,4.2,3.7,2.7,9.2,368,1,1145,,138,9.2,1,'Nan',227,12.2,226,'Nan',2020,x,x,KKDS-20200310-BM-CEL-01 ,TUM,CC-CV,'Nan',90
ISI-015,ISI-015,Kokam,Nickel rich,LithiumNickelManganeseCobaltOxide,PouchCase,SLPB120216216G1H,Active,PrismaticCase,6000,70,429,180,57,4.2,3.68,2.7,11.4,456,1,1175,,171,11.4,1,'Nan',227,12.2,226,'Nan',2020,x,x,KKDS-20200916-BM-CEL-31 ,TUM,CC-CV,'Nan',90
ISI-016,ISI-016,Kokam,Nickel rich,LithiumNickelManganeseCobaltOxide,PouchCase,SLPB125255255H,Active,PrismaticCase,6000,70,'Nan',168,75,4.2,3.7,2.7,15,600,1,1665,,225,15,1,'Nan',265,13,268,'Nan',2020,x,x,-,,CC-CV,'Nan',90
ISI-017,ISI-017,Kokam,Nickel rich,LithiumNickelManganeseCobaltOxide,PouchCase,SLPB125255255G1H,Active,PrismaticCase,6000,70,'Nan',181,85,4.2,3.7,2.7,17,680,1,1735,,255,17,1,'Nan',265,12.6,268,'Nan',2020,x,x,-,,CC-CV,'Nan',90
ISI-018,ISI-018,CALB,Lithium Iron Phosphate,LithiumIronPhosphate,PrismaticCase,CA40,Active,PrismaticCase,2000,80,'Nan','Nan',40,3.65,3.2,2.5,12,80,0.3,1500,,40,12,0.3,'Nan',116,46,118,'Nan',,x,,-,,CC-CV,'Nan',80
ISI-019,ISI-019,CALB,Lithium Iron Phosphate,LithiumIronPhosphate,PrismaticCase,CA60,Active,PrismaticCase,2000,80,'Nan','Nan',60,3.65,3.2,2.5,18,120,0.3,2000,,60,18,0.3,'Nan',115,41,240,'Nan',,x,,-,,CC-CV,'Nan',80
ISI-020,ISI-020,CALB,Lithium Iron Phosphate,LithiumIronPhosphate,PrismaticCase,CA100,Active,PrismaticCase,2000,80,'Nan','Nan',100,3.65,3.2,2.5,30,200,0.3,3400,,100,30,0.3,'Nan',142,67,213,'Nan',,x,,-,,CC-CV,'Nan',80
ISI-021,ISI-021,CALB,Lithium Iron Phosphate,LithiumIronPhosphate,PrismaticCase,SE180AHA,Active,PrismaticCase,2000,80,'Nan','Nan',180,3.65,3.2,2.5,54,180,1,5600,,180,54,0.3,0.97,180,71,279,'Nan',2016,,,15.08.2016,,CC-CV,'Nan','Nan'
ISI-022,ISI-022,CATL,Lithium Iron Phosphate,LithiumIronPhosphate,PrismaticCase,LEP71H3L7-01,Active,PrismaticCase,4000,80,'Nan','Nan',302,3.65,3.2,2.5,151,302,0.5,5510,,302,151,0.5,'Nan',207,71,173,'Nan',2018,x,,Document: CTPS-71H3L7-01 ,,CC-CV,'Nan','Nan'
ISI-023,ISI-023,CATL,Lithium Iron Phosphate,LithiumIronPhosphate,PrismaticCase,LEP54H4K1,Active,PrismaticCase,3500,80,'Nan','Nan',202,3.65,3.2,2.5,101,202,0.5,3840,,202,101,0.5,'Nan',201,57,174,'Nan',,x,,-,,CC-CV,'Nan','Nan'
ISI-024,ISI-024,COSLIGHT,Lithium Iron Phosphate,LithiumIronPhosphate,PrismaticCase,FP45173209A,Active,PrismaticCase,3000,80,'Nan','Nan',150,3.65,3.2,2.5,75,450,0.5,3840,,150,75,0.5,'Nan',201,45.5,174,'Nan',,x,,-,,CC-CV,'Nan',100
ISI-025,ISI-025,ECO POWER GROUP,Lithium Iron Phosphate,LithiumIronPhosphate,PrismaticCase,EC-AU228-NAH3L4,Active,PrismaticCase,2000,80,'Nan','Nan',228,3.65,3.2,2.5,76,456,1,4200,,228,76,1,'Nan',207,54,174,'Nan',2019,x,,-,,CC-CV,'Nan',80
ISI-026a,ISI-026,EVE Energy,Lithium Iron Phosphate,LithiumIronPhosphate,PrismaticCase,LF280N-72174,Active,PrismaticCase,1800,80,'Nan','Nan',280,3.65,3.2,2.5,140,280,1,5300,,280,140,1,0.5,205,72,174,'Nan',2019,x,,22.12.2019,@45°C,CC-CV,0.05,100
ISI-026b,ISI-026,EVE Energy,Lithium Iron Phosphate,LithiumIronPhosphate,PrismaticCase,LF280N-72174,Active,PrismaticCase,3500,80,'Nan','Nan',280,3.65,3.2,2.5,140,280,1,5300,,280,140,1,0.5,205,72,174,'Nan',2019,x,,22.12.2019,@25°C,CC-CV,0.05,100
ISI-027a,ISI-027,EVE Energy,Lithium Iron Phosphate,LithiumIronPhosphate,PrismaticCase,LF304-72174,Active,PrismaticCase,3500,80,'Nan','Nan',304,3.65,3.2,2.5,152,304,1,5490,,304,152,1,0.5,209,72,174,'Nan',2020,x,,07.05.2020,@25°C,CC-CV,0.05,100
ISI-027b,ISI-027,EVE Energy,Lithium Iron Phosphate,LithiumIronPhosphate,PrismaticCase,LF304-72174,Active,PrismaticCase,1800,80,'Nan','Nan',304,3.65,3.2,2.5,152,304,1,5490,,304,152,1,0.5,209,72,174,'Nan',2020,x,,07.05.2020,@45°C,CC-CV,0.05,100
ISI-028,ISI-028,Jiangsu FREY,Lithium Iron Phosphate,LithiumIronPhosphate,PrismaticCase,FREY36130290-100PF,Active,PrismaticCase,2500,80,'Nan','Nan',100,3.65,3.2,2.5,50,200,0.5,3000,,100,50,0.5,0.5,290,36,130,'Nan',,x,,-,,CC-CV,0.05,100
ISI-029,ISI-029,GBS ZhEJIANG Systems,Lithium Iron Phosphate,LithiumIronPhosphate,PrismaticCase,GBS-LFP200Ah-B,Active,PrismaticCase,3000,80,'Nan','Nan',200,3.65,3.2,2.5,100,600,0.5,6700,,200,100,0.5,'Nan',290,66,238,'Nan',,x,,(V3.0),,CC-CV,'Nan',80
ISI-03,ISI-03,Kokam,Nickel rich,LithiumNickelManganeseCobaltOxide,PouchCase,SLPB130255255P,Active,PrismaticCase,6000,70,363,154,75,4.2,3.7,2.7,15,600,1,1830,,300,15,1,'Nan',265,13.7,268,'Nan',2020,x,x,-,,CC-CV,'Nan',90
ISI-030,ISI-030,GFB,Lithium Iron Phosphate,LithiumIronPhosphate,PrismaticCase,48173125-100Ah,Active,PrismaticCase,3000,80,'Nan','Nan',100,3.65,3.2,2.5,50,100,1,2300,,100,50,1,'Nan',209,72,174,'Nan',2019,x,,25.03.2019,,CC-CV,'Nan','Nan'
ISI-031,ISI-031,JIANGSU HIGEE,Lithium Iron Phosphate,LithiumIronPhosphate,PrismaticCase,HJLFP48173170E-152Ah,Active,PrismaticCase,3000,80,'Nan','Nan',152,3.65,3.2,2.5,76,152,0.5,2940,,152,76,0.5,'Nan',170,49,174,'Nan',2018,x,,08.08.2018,,CC-CV,'Nan',80
ISI-032a,ISI-032,JIANGSU HIGEE,Lithium Iron Phosphate,LithiumIronPhosphate,PrismaticCase,HJLFP48173170E-120Ah,Active,PrismaticCase,4000,80,'Nan','Nan',120,3.65,3.2,2.5,120,240,1,2860,,120,60,0.5,'Nan',165,48,174,'Nan',2019,x,,06.07.2019,Fresh cell. standard charge/discharge procedure,CC-CV,'Nan',80
ISI-032b,ISI-032,JIANGSU HIGEE,Lithium Iron Phosphate,LithiumIronPhosphate,PrismaticCase,HJLFP48173170E-120Ah,Active,PrismaticCase,5000,80,'Nan','Nan',120,3.65,3.2,2.5,120,240,1,2860,,120,60,1,'Nan',165,48,174,'Nan',2019,x,,06.07.2019,Fresh cell. standard charge/discharge procedure at 1C,CC-CV,'Nan',80
ISI-032c,ISI-032,JIANGSU HIGEE,Lithium Iron Phosphate,LithiumIronPhosphate,PrismaticCase,HJLFP48173170E-120Ah,Active,PrismaticCase,5500,80,'Nan','Nan',120,3.65,3.2,2.5,120,240,0.5,2860,,120,60,0.5,'Nan',165,48,174,'Nan',2019,x,,06.07.2019,Fresh cell. charge/discharge procedure at 0.5C,CC-CV,'Nan',80
ISI-033a,ISI-033,EVE Energy,Lithium Iron Phosphate,LithiumIronPhosphate,PrismaticCase,LF280-72174,Active,PrismaticCase,3500,70,'Nan','Nan',280,3.65,3.2,2.5,140,280,1,5220,,280,140,1,0.5,205,72,174,'Nan',2019,x,,30.04.2019,@25°C,CC-CV,0.05,80
ISI-033b,ISI-033,EVE Energy,Lithium Iron Phosphate,LithiumIronPhosphate,PrismaticCase,LF280-72174,Active,PrismaticCase,1800,70,'Nan','Nan',280,3.65,3.2,2.5,140,280,1,5220,,280,140,1,0.5,205,72,174,'Nan',2019,x,,30.04.2019,@45°C,CC-CV,0.05,80
ISI-034a,ISI-034,EVE Energy,Lithium Iron Phosphate,LithiumIronPhosphate,PrismaticCase,LF280K-72174,Active,PrismaticCase,6000,70,'Nan','Nan',280,3.65,3.2,2.5,140,280,0.5,5420,,280,140,0.5,0.5,205,72,174,'Nan',2021,x,,23.03.2021,@25°C,CC-CV,0.05,80
ISI-034b,ISI-034,EVE Energy,Lithium Iron Phosphate,LithiumIronPhosphate,PrismaticCase,LF280K-72174,Active,PrismaticCase,2500,70,'Nan','Nan',280,3.65,3.2,2.5,140,280,0.5,5420,,280,140,0.5,0.5,205,72,174,'Nan',2021,x,,23.03.2021,@45°C,CC-CV,0.05,80
ISI-035,ISI-035,Lishen,Lithium Iron Phosphate,LithiumIronPhosphate,PrismaticCase,LP44147272-130Ah,Active,PrismaticCase,2000,80,'Nan','Nan',130,3.65,3.2,2.5,39,234,0.333,3425,,117,39,0.333,1,260,44,148,'Nan',2017,x,,17.02.2017,,CC-CV,0.05,80
ISI-036,ISI-036,Lishen,Lithium Iron Phosphate,LithiumIronPhosphate,PrismaticCase,LP37173207-150Ah,Active,PrismaticCase,3000,80,'Nan','Nan',150,3.65,3.2,2.5,75,150,1,2900,,150,75,1,1,208,37,174,'Nan',2019,x,,19.09.2019,,CC-CV,0.05,80
ISI-037,ISI-037,Lishen,Lithium Iron Phosphate,LithiumIronPhosphate,PrismaticCase,LP54173210-202Ah,Active,PrismaticCase,3000,80,'Nan','Nan',202,3.65,3.2,2.5,101,202,1,3900,,202,101,1,1,210,54,174,'Nan',2018,x,,23.01.2018,,CC-CV,0.05,80
ISI-038,ISI-038,Lishen,Lithium Iron Phosphate,LithiumIronPhosphate,PrismaticCase,LP71173207-272Ah,Active,PrismaticCase,2000,80,'Nan','Nan',272,3.65,3.2,2.5,136,272,1,5302,,272,136,1,1,208,72,174,'Nan',2019,x,,15.06.2019,,CC-CV,0.05,80
ISI-039,ISI-039,CRJ Technology Limited,Lithium Iron Phosphate,LithiumIronPhosphate,PrismaticCase,RJ-LFP71173200-271,Active,PrismaticCase,6000,80,'Nan','Nan',271,3.65,3.2,2.5,54.2,542,1,5400,,271,54.2,1,'Nan',200,72,174,'Nan',,x,,-,,CC-CV,'Nan',100
ISI-04,ISI-04,Kokam,Nickel rich,LithiumNickelManganeseCobaltOxide,PouchCase,SLPB120216216,Active,PrismaticCase,6000,70,418,182,53,4.2,3.7,2.7,10.6,265,1,1095,,106,10.6,1,'Nan',227,12,226,'Nan',2020,x,x,KKDS-20200514-BM-CEL-19 ,,CC-CV,'Nan',90
ISI-040,ISI-040,Sinopoly,Lithium Iron Phosphate,LithiumIronPhosphate,PrismaticCase,Sinopoly 100 Ah,Active,PrismaticCase,2000,80,'Nan','Nan',100,3.65,3.2,2.5,33,300,'Nan',3150,,200,33,'Nan','Nan',221,61,142,'Nan',,,x,-,,CC-CV,'Nan','Nan'
ISI-041,ISI-041,Sinopoly,Lithium Iron Phosphate,LithiumIronPhosphate,PrismaticCase,Sinopoly 400 Ah,Active,PrismaticCase,1500,80,'Nan','Nan',400,3.65,3.2,2.5,132,400,'Nan',12800,,400,132,'Nan','Nan',450,71,285,'Nan',,,x,-,,CC-CV,'Nan','Nan'
ISI-042,ISI-042,A123,Nickel rich,LithiumNickelManganeseCobaltOxide,PouchCase,39AH,Active,PrismaticCase,'Nan','Nan','Nan','Nan',39,4.2,3.65,2.7,19.5,117,'Nan',820,,78,19.5,'Nan','Nan',268,7,228,'Nan',,,x,-,,CC-CV,'Nan','Nan'
ISI-043,ISI-043,A123,Lithium Iron Phosphate,LithiumIronPhosphate,PouchCase,50AH,Active,PrismaticCase,2000,80,'Nan','Nan',50,3.65,3.3,2.5,25,50,'Nan',1167,,50,25,'Nan','Nan',268,10.8,228,'Nan',,,x,2021,,CC-CV,'Nan','Nan'
ISI-044,ISI-044,A123,Nickel rich,LithiumNickelManganeseCobaltOxide,PouchCase,26AH,Active,PrismaticCase,'Nan','Nan',355,180,26,4.2,3.65,2.7,5.2,26,'Nan',550,,26,5.2,'Nan','Nan',227,7.5,161,'Nan',2016,,x,2016,,CC-CV,'Nan','Nan'
ISI-045,ISI-045,A123,Nickel rich,LithiumNickelManganeseCobaltOxide,PouchCase,32AH,Active,PrismaticCase,2500,80,'Nan','Nan',32,4.2,3.65,2.7,32,192,'Nan',561,,64,32,'Nan','Nan',227,7.5,161,'Nan',,,x,2018,,CC-CV,'Nan','Nan'
ISI-046,ISI-046,A123,Lithium Iron Phosphate,LithiumIronPhosphate,PouchCase,AMP20M1HD-A,Active,PrismaticCase,3000,90,247,131,19.6,3.65,3.3,2.5,3.92,360,2,496,,300,3.92,1,'Nan',227,7.5,161,'Nan',,,x,MD100105-02. 2011,@23°C,CC-CV,'Nan',100
ISI-047,ISI-047,AutoEnergy,Lithium Iron Phosphate,LithiumIronPhosphate,CylindricalCase,50Ah 55380,Active,CylindricalCase,'Nan','Nan','Nan','Nan',50,3.65,3.2,2.5,10,,'Nan',1550,,,10,'Nan','Nan','Nan',380,,55,,,x,2021,,CC-CV,0.05,'Nan'
ISI-048,ISI-048,BAK,Nickel rich,LithiumNickelManganeseCobaltOxide,CylindricalCase,N21700CB-48,Active,CylindricalCase,1000,80,'Nan','Nan',4.8,4.2,3.6,2.5,0.96,14.4,1,70,,4.8,0.96,0.5,'Nan','Nan',70,,21,,,x,P/PR03/PB-D-N21700CB-48-LS ,,CC-CV,'Nan','Nan'
ISI-049,ISI-049,BAK,Nickel rich,LithiumNickelManganeseCobaltOxide,CylindricalCase,26650HC2,Active,CylindricalCase,1000,80,'Nan','Nan',5,4.2,3.6,2.5,2.5,10,'Nan',95,,5,2.5,'Nan','Nan','Nan',65,,26,,,x,2021,,CC-CV,'Nan','Nan'
ISI-05,ISI-05,Kokam,Nickel rich,LithiumNickelManganeseCobaltOxide,PouchCase,SLPB120216216,Active,PrismaticCase,4000,80,319,169,53,4.2,3.7,2.7,10.6,265,1,1160,,106,10.6,1,'Nan',227,12,226,'Nan',2016,x,x,-,,CC-CV,'Nan',80
ISI-050,ISI-050,CATL,Lithium Iron Phosphate,LithiumIronPhosphate,PrismaticCase,100Ah CATL LiFePO4,Active,PrismaticCase,'Nan','Nan','Nan','Nan',100,3.65,3.2,2.5,50,100,'Nan',2270,,100,50,'Nan','Nan',200,33,172,'Nan',,,x,-,,CC-CV,'Nan','Nan'
ISI-051,ISI-051,CATL,Lithium Iron Phosphate,LithiumIronPhosphate,PrismaticCase,120Ah CATL LiFePO4,Active,PrismaticCase,'Nan','Nan','Nan','Nan',120,3.65,3.2,2.5,24,240,'Nan',2840,,120,60,'Nan','Nan',174,48,172,'Nan',,,x,-,,CC-CV,'Nan','Nan'
ISI-052,ISI-052,CATL,Lithium Iron Phosphate,LithiumIronPhosphate,PrismaticCase,280Ah CATL LiFePO4,Active,PrismaticCase,12000,80,'Nan','Nan',280,3.65,3.2,2.5,56,560,'Nan',5340,,280,140,'Nan','Nan',208,72,174,'Nan',,,x,-,,CC-CV,'Nan','Nan'
ISI-053,ISI-053,CATL,Nickel rich,LithiumNickelManganeseCobaltOxide,PrismaticCase,50Ah CATL 811,Active,PrismaticCase,3000,80,'Nan','Nan',50,4.2,3.65,3,10,100,'Nan',850,,50,25,'Nan','Nan',148,27,98,'Nan',,,x,-,,CC-CV,'Nan','Nan'
ISI-054,ISI-054,ENERDEL,Nickel rich,LithiumNickelManganeseCobaltOxide,PouchCase,CE175-360 Moxie+,Active,PrismaticCase,4000,70,'Nan','Nan',17.5,4.1,3.6,2.5,3.5,17.5,0.5,430,,17.5,3.5,0.5,'Nan',253,5.8,172,'Nan',2017,x,,File No.: 07-10004-04,@30°C,CC-CV,'Nan',100
ISI-055,ISI-055,ENERDEL,Nickel rich,LithiumNickelManganeseCobaltOxide,PouchCase,CE250-370 Moxie+,Active,PrismaticCase,3000,80,'Nan','Nan',17.5,4.2,3.7,2.7,3.5,52.5,2,850,,35,3.5,2,'Nan',253,5.7,172,'Nan',2018,x,,File No.: 07-20001-00,,CC-CV,'Nan',90
ISI-056,ISI-056,ENERDEL,Nickel rich,LithiumNickelManganeseCobaltOxide,PouchCase,CP160-365 Moxie+,Active,PrismaticCase,4000,70,'Nan','Nan',16,4.1,3.65,2.5,8,16,0.5,430,,16,8,0.5,'Nan',253,5.9,172,'Nan',2017,x,,File No.: 07-10005-05,,CC-CV,'Nan',100
ISI-057,ISI-057,ENERTECH,Nickel rich,LithiumNickelManganeseCobaltOxide and LithiumNickelCobaltAluminiumOxide,PouchCase,SPB 58253172EG1_17Ah,Active,PrismaticCase,4000,80,'Nan','Nan',17.5,4.1,3.65,2.5,5.833,52.5,1,430,,35,5.833,1,'Nan',253,5.8,172,'Nan',,(x),,-,,CC-CV,'Nan',80
ISI-058,ISI-058,ENERTECH,Nickel rich,LithiumNickelManganeseCobaltOxide and LithiumNickelCobaltAluminiumOxide,PouchCase,SPB 58253172P3_23Ah,Active,PrismaticCase,2500,80,'Nan','Nan',23,4.2,3.7,2.7,11.5,115,1,470,,69,11.5,1,'Nan',253,5.8,172,'Nan',,(x),,-,,CC-CV,'Nan',100
ISI-059,ISI-059,ENERTECH,Nickel rich,LithiumNickelManganeseCobaltOxide and LithiumNickelCobaltAluminiumOxide,PouchCase,SPB 58253172V2_22Ah,Active,PrismaticCase,4000,80,'Nan','Nan',22,4.2,3.75,2.7,11,110,1,480,,66,11,1,'Nan',253,5.8,172,'Nan',,(x),,-,,CC-CV,'Nan',80
ISI-06,ISI-06,Kokam,Nickel rich,LithiumNickelManganeseCobaltOxide,PouchCase,SLPB120216216G1,Active,PrismaticCase,6000,70,463,195,60,4.2,3.68,2.7,12,180,1,1140,,120,12,1,'Nan',227,12,226,'Nan',2020,x,x,KKDS-20200429-BM-CEL-09 ,TUM,CC-CV,'Nan',90
ISI-060,ISI-060,ENERTECH,Nickel rich,LithiumNickelManganeseCobaltOxide and LithiumNickelCobaltAluminiumOxide,PouchCase,SPB 58253172V3_25Ah,Active,PrismaticCase,4000,80,'Nan','Nan',25,4.2,3.7,2.7,8.3,75,1,480,,50,8.3,1,'Nan',253,5.8,172,'Nan',,(x),,-,,CC-CV,'Nan',80
ISI-061,ISI-061,ENERTECH,Nickel rich,LithiumNickelManganeseCobaltOxide,PouchCase,58253172V4_30Ah,Active,PrismaticCase,4000,80,440,214,25,4.2,3.7,2.7,10,60,1,520,,30,10,1,'Nan',253,5.8,172,'Nan',,(x),,-,,CC-CV,'Nan',80
ISI-062,ISI-062,ENERTECH,Nickel rich,LithiumNickelManganeseCobaltOxide and LithiumNickelCobaltAluminiumOxide,PouchCase,SPB 59235172PG1,Active,PrismaticCase,4000,90,'Nan','Nan',16,4.1,3.65,2.5,5.333,80,1,430,,80,5.333,1,'Nan',253,5.8,172,'Nan',,(x),,-,,CC-CV,'Nan',80
ISI-063,ISI-063,ENERTECH,Nickel rich,LithiumNickelManganeseCobaltOxide and LithiumNickelCobaltAluminiumOxide,PouchCase,SPB 70115145_12 Ah,Active,PrismaticCase,4000,90,'Nan','Nan',12,4.1,3.65,2.5,6,24,1,240,,12,6,1,'Nan',253,5.8,172,'Nan',,(x),,-,,CC-CV,'Nan',80
ISI-064,ISI-064,ENERTECH,Nickel rich,LithiumNickelManganeseCobaltOxide and LithiumNickelCobaltAluminiumOxide,PouchCase,SPB 90190260V2_40Ah,Active,PrismaticCase,2000,80,'Nan','Nan',40,4.2,3.7,3,20,160,1,990,,40,20,1,'Nan',260,9,190,'Nan',,(x),,-,,CC-CV,0.05,'Nan'
ISI-065,ISI-065,ENERTECH,Nickel rich,LithiumNickelManganeseCobaltOxide and LithiumNickelCobaltAluminiumOxide,PouchCase,SPB704684,Active,PrismaticCase,'Nan','Nan',451,204,3.3,4.2,3.7,3,1.65,6.6,1,60,,3.3,1.65,1,'Nan',84,7,46,'Nan',2012,(x),,18.07.2012,,CC-CV,'Nan','Nan'
ISI-066,ISI-066,GeneralElectronics,,,PouchCase,GEB 126090,Active,PrismaticCase,300,80,'Nan','Nan',8.8,4.2,3.7,2.75,1.76,8.8,0.2,155,,8.8,1.76,0.2,1,90,12,60,'Nan',,x,,-,,CC-CV,'Nan','Nan'
ISI-067,ISI-067,GeneralElectronics,,,PouchCase,GEB 855085,Active,PrismaticCase,500,80,'Nan','Nan',4.1,4.2,3.7,2.75,0.82,4.1,0.2,70,,4.1,0.82,0.2,1,85,8.5,50,'Nan',,x,,-,,CC-CV,0.02,'Nan'
ISI-068,ISI-068,GeneralElectronics,,,PouchCase,GEB 9059156,Active,PrismaticCase,500,80,'Nan','Nan',10,4.2,3.7,2.75,2,10,0.2,200,,10,2,0.2,1,156,9,60,'Nan',,x,,-,,CC-CV,0.05,'Nan'
ISI-069,ISI-069,GeneralElectronics,,,CylindricalCase,GEB 21700,Active,CylindricalCase,1000,80,'Nan','Nan',4,4.2,3.7,2.75,0.8,12,0.2,69,,2,0.8,0.2,0.5,'Nan',70.5,,21.8,2018,x,,04.07.2018,,CC-CV,0.02,'Nan'
ISI-07,ISI-07,Kokam,Nickel rich,LithiumNickelManganeseCobaltOxide,PouchCase,SLPB120216216G2,Active,PrismaticCase,3000,70,525,225,70,4.2,3.67,2.7,14,140,1,1150,,70,14,1,'Nan',227,12.3,226,'Nan',2020,x,x,KKDS-20200514-BM-CEL-21 ,,CC-CV,'Nan',90
ISI-070,ISI-070,GeneralElectronics,,,CylindricalCase,GEB 26650,Active,CylindricalCase,1000,80,'Nan','Nan',5,4.2,3.7,2.75,1,5,0.2,80,,2.5,1,0.2,0.5,'Nan',65,,26,2018,x,,30.07.2018,Cycle life > 600,CC-CV,0.01,'Nan'
ISI-071,ISI-071,GeneralElectronics,,,CylindricalCase,GEB 32650,Active,CylindricalCase,1000,80,'Nan','Nan',6,4.2,3.7,2.75,3,6,0.2,140,,3,1.2,0.2,0.5,'Nan',65,,32,2018,x,,06.03.2019,Cycle life > 600,CC-CV,0.01,'Nan'
ISI-072,ISI-072,Great Power,,,CylindricalCase,GP 21700,Active,CylindricalCase,1000,80,'Nan','Nan',4.7,4.2,3.7,2.75,0.94,7.05,0.2,140,,2.4,0.96,0.2,'Nan','Nan',70.5,,21.8,2018,x,,27.03.2018,Cycle life >> 500,CC-CV,'Nan','Nan'
ISI-073,ISI-073,Hitachi,,,PouchCase,L0578G1A1,Active,PrismaticCase,1000,80,'Nan','Nan',5,4.2,3.7,2.75,1,15,2,137,,7.5,1,2,'Nan',161,6.5,78,'Nan',,,x,02.2013,,CC-CV,0.1,'Nan'
ISI-074,ISI-074,Hitachi,,,PouchCase,L13A0N2C1,Active,PrismaticCase,1000,80,'Nan','Nan',13,4.2,3.7,2.75,2.6,39,2,270,,13,2.6,2,'Nan',222,6.7,100,'Nan',,,x,02.2013,,CC-CV,0.1,'Nan'
ISI-075,ISI-075,Hitachi,,,PouchCase,L15A0N2C1,Active,PrismaticCase,1000,80,'Nan','Nan',15,4.2,3.7,2.75,3,45,2,307,,15,3,2,'Nan',222,7.5,100,'Nan',,,x,02.2013,,CC-CV,0.1,'Nan'
ISI-076,ISI-076,KeepPower,,,CylindricalCase,KP 21700,Active,CylindricalCase,500,80,'Nan','Nan',4,4.2,3.7,2.75,0.8,4,0.2,69,,2,0.96,0.2,'Nan','Nan',70.5,,21.8,,,x,-,,CC-CV,'Nan','Nan'
ISI-077a,ISI-077,LECLANCHÉ,Lithium Titanate,LithiumTitanate,PouchCase,LT 34 Ah (936901),Active,PrismaticCase,20000,80,'Nan','Nan',34,2.8,2.2,1.5,34,204,4,1080,475,204,34,4,'Nan',286,12,178.5,'Nan',,x,,LT34 EN D20212_1,@80 DoD,CC-CV,'Nan',80
ISI-077b,ISI-077,LECLANCHÉ,Lithium Titanate,LithiumTitanate,PouchCase,LT 34 Ah (936901),Active,PrismaticCase,15000,80,'Nan','Nan',34,2.8,2.2,1.5,34,204,4,1080,475,204,34,4,'Nan',286,12,178.5,'Nan',,x,,LT34 EN D20212_1,@100 DoD,CC-CV,'Nan',100
ISI-078a,ISI-078,LECLANCHÉ,Nickel rich,LithiumNickelManganeseCobaltOxide,PouchCase,GL60 (936A04),Active,PrismaticCase,8000,80,'Nan','Nan',60,4.2,3.7,3,12,180,1,1120,475,60,12,1,'Nan',286,12,178.5,'Nan',,x,,GL60 EN D201910_2,@100 DoD,CC-CV,'Nan',100
ISI-078b,ISI-078,LECLANCHÉ,Nickel rich,LithiumNickelManganeseCobaltOxide,PouchCase,GL60 (936A04),Active,PrismaticCase,4500,80,'Nan','Nan',60,4.2,3.7,3,12,180,1,1120,475,60,12,1,'Nan',286,12,178.5,'Nan',,x,,GL60 EN D201910_2,@80 DoD,CC-CV,'Nan',80
ISI-079a,ISI-079,LECLANCHÉ,Nickel rich,LithiumNickelManganeseCobaltOxide,PouchCase,GL65,Active,PrismaticCase,7000,80,'Nan','Nan',65,4.35,3.72,3,13,195,1,1120,475,65,13,1,'Nan',286,12,178.5,'Nan',,x,,GL65 EN-EUR B20213_0,@100 DoD,CC-CV,'Nan',100
ISI-079b,ISI-079,LECLANCHÉ,Nickel rich,LithiumNickelManganeseCobaltOxide,PouchCase,GL65,Active,PrismaticCase,4000,80,'Nan','Nan',65,4.35,3.72,3,13,195,1,1120,475,65,13,1,'Nan',286,12,178.5,'Nan',,x,,GL65 EN-EUR B20213_0,@80 DoD,CC-CV,'Nan',80
ISI-08,ISI-08,Kokam,Nickel rich,LithiumNickelManganeseCobaltOxide,PouchCase,SLPB120255255,Active,PrismaticCase,6000,70,423,182,75,4.2,3.7,2.7,15,225,1,1535,,75,15,1,'Nan',265,11.8,268,'Nan',2020,x,x,KKDS-20200514-BM-CEL-22 ,,CC-CV,'Nan',90
ISI-080,ISI-080,LG Chem,Nickel rich,LithiumNickelManganeseCobaltOxide,CylindricalCase,INR18650 MJ1,Active,CylindricalCase,400,80,'Nan',259.6,3.5,4.2,3.635,2.5,0.7,10,1.142857143,49,,3.4,0.96,0.428571429,'Nan','Nan',65,,18,2014,x,,,SDL,CC-CV,'Nan','Nan'
ISI-081,ISI-081,LG Chem,Nickel rich,LithiumNickelManganeseCobaltOxide,CylindricalCase,INR21700 M50T,Active,CylindricalCase,300,80,'Nan','Nan',4.8,4.2,3.635,2.5,0.96,14.55,0.33,69,,3.395,1.455,0.33,0.5,'Nan',70,,21,2018,x,,16.07.2018,,CC-CV,'Nan','Nan'
ISI-082,ISI-082,LG Chem,Nickel rich,LithiumNickelManganeseCobaltOxide,CylindricalCase,INR21700 M50,Active,CylindricalCase,500,80,'Nan',248.7,4.8,4.2,3.635,2.5,0.96,14.55,0.33,68.5,,3.395,1.455,0.33,0.5,'Nan',70,,21,2017,x,,22.09.2017,,CC-CV,'Nan','Nan'
ISI-083,ISI-083,Lishen,Nickel rich,LithiumNickelCobaltAluminiumOxide,CylindricalCase,LR2170SA,Active,CylindricalCase,1000,80,'Nan','Nan',4,4.2,3.65,2.5,2,12,1,68,,2,0.8,0.5,0.5,'Nan',70,,21,2017,x,,19.05.2017,SDL-26861,CC-CV,0.02,'Nan'
ISI-084,ISI-084,OSN,Lithium Titanate,LithiumTitanate,PouchCase,OSN-08198255-LT28,Active,PrismaticCase,30000,80,'Nan','Nan',28,2.8,2.4,1.6,28,420,'Nan',,,168,28,'Nan','Nan',225,8,198,'Nan',,,x,2021,,CC-CV,'Nan','Nan'
ISI-085,ISI-085,Panasonic,Nickel rich,LithiumNickelCobaltAluminiumOxide,CylindricalCase,NCR21700A,Active,CylindricalCase,1000,80,'Nan','Nan',5,4.2,3.65,2.5,1,15,'Nan',70,,3,1,'Nan','Nan','Nan',70,,21,,,x,2021,,CC-CV,'Nan','Nan'
ISI-086,ISI-086,Panasonic,Nickel rich,LithiumNickelCobaltAluminiumOxide,CylindricalCase,NCR20700A,Active,CylindricalCase,300,80,512,192,3.3,4.2,3.65,2.5,0.66,20,3,60,,2.2,0.66,1,'Nan','Nan',70,,20,,,x,,,CC-CV,0.03,'Nan'
ISI-087,ISI-087,Panasonic,Nickel rich,LithiumNickelCobaltAluminiumOxide,CylindricalCase,NCR20700B,Active,CylindricalCase,500,80,659,224,4,4.2,3.65,2.5,0.8,12,2,63,,2,0.8,0.5,'Nan','Nan',70,,20,,x,x,-,SDL_25605,CC-CV,0.03,'Nan'
ISI-088,ISI-088,Samsung,Nickel rich,LithiumNickelCobaltAluminiumOxide,CylindricalCase,INR21700-40T,Active,CylindricalCase,250,60,'Nan','Nan',4,4.2,3.635,2.5,0.8,10,8,70,,6,2,1.5,'Nan','Nan',70,,21,2017,x,,12.2017,,CC-CV,0.03,'Nan'
ISI-089,ISI-089,Samsung,Nickel rich,LithiumNickelCobaltAluminiumOxide,CylindricalCase,INR21700-48G,Active,CylindricalCase,500,60,'Nan',250.4,4.8,4.2,3.635,2.5,0.96,9.6,1,70,,4.8,1.44,0.3,'Nan','Nan',70,,21,2015,x,,10.2015,,CC-CV,'Nan','Nan'
ISI-09,ISI-09,Kokam,Nickel rich,LithiumNickelManganeseCobaltOxide,PouchCase,SLPB130255255G1,Active,PrismaticCase,6000,70,503,211,103,4.2,3.7,2.7,20.6,206,1,1810,,103,20.6,1,'Nan',265,13.3,268,'Nan',2020,x,x,-,,CC-CV,'Nan',90
ISI-090,ISI-090,VAPCELL,Nickel rich,LithiumNickelManganeseCobaltOxide,CylindricalCase,INR21700,Active,CylindricalCase,'Nan','Nan','Nan','Nan',4.5,4.2,3.6,2.5,0.9,20,'Nan',72,,3,1.5,'Nan','Nan','Nan',70,,21,,,x,24.05.2011,,CC-CV,'Nan','Nan'
ISI-091,ISI-091,Eagle Picher Technologies LLC,Nickel rich,LithiumNickelManganeseCobaltOxide and LithiumNickelCobaltAluminiumOxide,PrismaticCase,LiBG18EV-1,Active,PrismaticCase,2000,80,210,80,17,4.1,3.7,2.5,8.5,2000,0.5,810,,27.5,1.1,1,'Nan',229,9.8,142,'Nan',2020,x,,,Dimensionen aus Inches in mm umgerechnet,CC-CV,'Nan','Nan'
ISI-092,ISI-092,Eagle Picher Technologies LLC,Nickel rich,LithiumNickelManganeseCobaltOxide and LithiumNickelCobaltAluminiumOxide,PrismaticCase,SLC-16050-003,Active,PrismaticCase,'Nan','Nan',305.4,121.3,62.5,4.1,3.7,3,31.25,62.5,'Nan',2020,,125,31.25,'Nan','Nan',172.7,58.4,81.5,'Nan',2016,x,,,keine genaue Angabe zu Life Cycle,CC-CV,'Nan','Nan'
ISI-093,ISI-093,Eagle Picher Technologies LLC,Nickel rich,LithiumNickelManganeseCobaltOxide and LithiumNickelCobaltAluminiumOxide,PrismaticCase,SLC-21060-001,Active,PrismaticCase,'Nan','Nan',324.1,131.7,72,4.1,3.7,3,36,72,'Nan',1974,,146,36,'Nan','Nan',173,56.9,81.5,'Nan',N/A,x,,,keine genaue Angabe zu Life Cycle,CC-CV,'Nan','Nan'
ISI-094,ISI-094,Eagle Picher Technologies LLC,Nickel rich,LithiumNickelCobaltAluminiumOxide,PrismaticCase,LP 32975,Active,PrismaticCase,2000,80,285,114,12,4.1,3.6,3,2.4,96,0.5,465,,,6,0.5,'Nan',97.9,25.3,71,'Nan',2019,x,,LP32975-0419,,CC-CV,0.02,100
ISI-095,ISI-095,Eagle Picher Technologies LLC,Nickel rich,LithiumNickelCobaltAluminiumOxide,PrismaticCase,LP 33037,Active,PrismaticCase,2000,80,393,160,60,4.1,3.6,3,12,250,0.5,1600,,,12,0.5,'Nan',141.3,34,137.7,'Nan',2019,x,,,,CC-CV,0.02,100
ISI-096,ISI-096,Eagle Picher Technologies LLC,Nickel rich,LithiumNickelCobaltAluminiumOxide,PrismaticCase,LP 33081,Active,PrismaticCase,2000,80,335,141,30,4.1,3.6,3,6,150,0.5,950,,,6,0.5,'Nan',140.5,28.1,95.7,'Nan',2019,x,,LP33081-0419 ,,CC-CV,0.02,100
ISI-097,ISI-097,Eagle Picher Technologies LLC,Nickel rich,LithiumNickelCobaltAluminiumOxide,PrismaticCase,LP 33330,Active,PrismaticCase,'Nan','Nan',263,105,6,4.1,3.6,3,1.2,24,'Nan',222,,,,'Nan','Nan',77.8,22.2,49.8,'Nan',2019,x,,,no charge data,CC-CV,0.02,100
ISI-098,ISI-098,Eagle Picher Technologies LLC,Nickel rich,LithiumNickelCobaltAluminiumOxide,PrismaticCase,LP 33450,Active,PrismaticCase,2000,80,378,153,43,4.1,3.6,3,8.6,200,0.5,1270,,,21.5,0.5,'Nan',151.7,30.7,106.7,'Nan',2019,x,,LP33450-0319 ,,CC-CV,0.02,100
ISI-099,ISI-099,Eagle Picher Technologies LLC,Nickel rich,LithiumNickelCobaltAluminiumOxide,PrismaticCase,LP 34100,Active,PrismaticCase,'Nan','Nan',165,70,5,4.1,3.6,3,,500,'Nan',275,,,2.5,'Nan','Nan',143.2,7.4,105.9,'Nan',2019,x,,,low temperature cell,CC-CV,0.02,100
ISI-100,ISI-100,Amita Technologies,Nickel rich,LithiumNickelManganeseCobaltOxide,PouchCase,9299130NE,Active,PrismaticCase,1500,70,512,246,16.8,4.2,3.7,2.8,3.2,32,1,240,,16,3.2,1,0.33,130,9.2,99,'Nan',N/A,x,,-,1C-1C RT 1500 Cycle ≧ 70SOH,CC-CV,0.05,100
ISI-101,ISI-101,Amita Technologies,Nickel rich,LithiumNickelManganeseCobaltOxide / LithiumTitanate,PrismaticCase,120155250L-AL40,Active,PrismaticCase,7500,80,198,90,42,2.7,2.2,1.6,8,200,1,980,,120,8,1,'Nan',250,12,155,'Nan',2019,x,,15.10.2019,1C-1C RT > 10000,CC-CV,'Nan','Nan'
ISI-102,ISI-102,Amita Technologies,Lithium Iron Phosphate,LithiumIronPhosphate,PrismaticCase,120155250P-LF01,Active,PrismaticCase,4000,80,275,128,40,3.65,3.2,2.5,8,120,1,980,,120,8,1,0.33,250,12.2,155,'Nan',2020,x,,18.06.2020,,CC-CV,'Nan','Nan'
ISI-103a,ISI-103,Amita Technologies,Nickel rich,LithiumNickelManganeseCobaltOxide,PrismaticCase,120155250N-AM44E,Active,PrismaticCase,5000,80,384.6,202,49,4.2,3.65,2.8,9.6,144,1,885,,9.6,144,1,'Nan',250,12.2,155,'Nan',2020,x,,18.06.2020,,CC-CV,0.05,90
ISI-103b,ISI-103,Amita Technologies,Nickel rich,LithiumNickelManganeseCobaltOxide,PrismaticCase,120155250N-AM44E,Active,PrismaticCase,3500,80,384.6,202,49,4.2,3.65,2.8,9.6,144,1,885,,9.6,144,1,'Nan',250,12.2,155,'Nan',2020,x,,18.06.2020,,CC-CV,0.05,100
ISI-104,ISI-104,Amita Technologies,Nickel rich,LithiumNickelManganeseCobaltOxide,PrismaticCase,120155250NH-NH02,Active,PrismaticCase,3000,85,348.3,175,45,4.2,3.6,2.4,8.8,176,1,928,,176,8.8,4,'Nan',250,12.2,155,'Nan',2020,x,,18.06.2020,,CC-CV,0.05,'Nan'
ISI-105,ISI-105,Amita Technologies,Nickel rich,LithiumNickelManganeseCobaltOxide,PouchCase,5099130NRS,Active,PrismaticCase,2000,80,333,152,5.5,4.2,3.7,2.8,,44,1,141,,27.5,,1,'Nan',130,5.23,98,'Nan',N/A,x,,07.12.2008,Datasheet als Screenshot Webseite,CC-CV,'Nan','Nan'
ISI-106,ISI-106,Amita Technologies,Nickel rich,LithiumNickelManganeseCobaltOxide,PouchCase,7799130N,Active,PrismaticCase,2000,'Nan',388,181,10.3,4.2,3.7,2.8,,30.9,1,218,,10.3,,1,'Nan',130,8.2,98,'Nan',N/A,x,,-,Datasheet als Screenshot Webseite,CC-CV,'Nan','Nan'
ISI-107,ISI-107,Amita Technologies,Nickel rich,LithiumNickelCobaltAluminiumOxide,PouchCase,8399130NE,Active,PrismaticCase,700,'Nan',521,235,14.5,4.2,3.7,2.8,,14.5,1,235,,14.5,,1,'Nan',130,8.3,99,'Nan',N/A,x,,-,Datasheet als Screenshot Webseite,CC-CV,'Nan','Nan'
ISI-108,ISI-108,Amita Technologies,Nickel rich,LithiumNickelManganeseCobaltOxide,PouchCase,7799130ND,Active,PrismaticCase,2000,'Nan',440,202,11.7,4.2,3.7,2.8,,35.1,1,221,,11.7,,1,'Nan',130,8.1,98,'Nan',N/A,x,,-,,CC-CV,'Nan','Nan'
ISI-109,ISI-109,Amita Technologies,Lithium Iron Phosphate,LithiumIronPhosphate,PouchCase,7799130P,Active,PrismaticCase,3000,'Nan',266,135,7.5,3.65,3.2,2.5,,37.5,'Nan',195,,15,,'Nan','Nan',130,7.9,98,'Nan',N/A,x,,-,,CC-CV,'Nan','Nan'
ISI-110,ISI-110,Amita Technologies,Nickel rich,LithiumNickelManganeseCobaltOxide,PouchCase,9299130N,Active,PrismaticCase,2000,'Nan',404,184,13,4.2,3.7,2.8,,39,1,260,,13,,1,'Nan',130,9.05,98,'Nan',N/A,x,,-,,CC-CV,'Nan','Nan'
ISI-111,ISI-111,Eemb Co,Lithium Iron Phosphate,LithiumIronPhosphate,PrismaticCase,LP7851119F,Active,PrismaticCase,2000,'Nan','Nan','Nan',3.5,3.65,3.2,2,0.7,7,0.5,87.5,,3.5,0.73,0.5,0.33,120,8.1,51.5,'Nan',2015,x,,,no data spec. energy,CC-CV,'Nan','Nan'
ISI-112,ISI-112,Eemb Co,Lithium Iron Phosphate,LithiumIronPhosphate,PrismaticCase,LP1167220F,Active,PrismaticCase,2000,'Nan','Nan','Nan',11,3.65,3.2,2,2.2,22,0.5,275,,11,0.73,0.5,0.33,224,11.3,67.5,'Nan',2016,x,,13.10.2016,no data spec. energy,CC-CV,'Nan',100
ISI-113,ISI-113,Eemb Co,Lithium Iron Phosphate,LithiumIronPhosphate,PrismaticCase,LP7568130F,Active,PrismaticCase,2000,'Nan','Nan','Nan',5,3.65,3.2,2,1,10,0.5,125,,5,0.73,0.5,0.33,131,7.8,68.5,'Nan',2015,x,,18.09.2015,no data spec. energy,CC-CV,'Nan',100
ISI-114,ISI-114,Eemb Co,Lithium Iron Phosphate,LithiumIronPhosphate,PrismaticCase,LP9590120F,Active,PrismaticCase,2000,'Nan','Nan','Nan',8.5,3.65,3.2,2,1.7,17,0.5,170,,8.5,0.73,0.5,0.33,121,9.8,90.5,'Nan',2018,x,,30.06.2018,no data spec. energy,CC-CV,'Nan',100
ISI-115,ISI-115,Eemb Co,Lithium Iron Phosphate,LithiumIronPhosphate,PrismaticCase,LP60100100F,Active,PrismaticCase,2000,'Nan','Nan','Nan',4.5,3.65,3.2,2,0.9,9,0.5,112.5,,4.5,0.73,0.5,0.33,101,6.3,100.5,'Nan',2015,x,,18.09.2015,no data spec. energy,CC-CV,'Nan',100
ISI-116,ISI-116,Eemb Co,Lithium Iron Phosphate,LithiumIronPhosphate,PrismaticCase,LP90100160F,Active,PrismaticCase,2000,'Nan','Nan','Nan',10,3.65,3.2,2,2,20,0.5,250,,10,0.73,0.5,0.33,166,9.5,101,'Nan',2017,x,,18.07.2017,no data spec. energy,CC-CV,'Nan',100
ISI-117,ISI-117,Eemb Co,Lithium Iron Phosphate,LithiumIronPhosphate,PrismaticCase,LP7851119F,Active,PrismaticCase,2000,'Nan','Nan','Nan',7,3.65,3.2,2,1.4,14,0.5,175,,7,0.73,0.5,0.33,123,7.8,103.5,'Nan',2014,x,,10.06.2015,no data spec. energy,CC-CV,'Nan',100
ISI-118,ISI-118,Eagle Picher Technologies LLC,Nickel rich,LithiumNickelCobaltAluminiumOxide,PrismaticCase,LP 32770,Active,PrismaticCase,2000,80,343,134,55,4.1,3.7,3,11,440,0.5,1680,,27.5,11,0.5,'Nan',141,34,137.7,'Nan',2016,x,,,,CC-CV,'Nan','Nan'
ISI-119,ISI-119,BMZ_Sony,Nickel rich,LithiumNickelManganeseCobaltOxide,CylindricalCase,BMZ 21700 50EL,Active,CylindricalCase,1000,90,'Nan',257,5,4.2,3.6,2.5,1,14,0.33,68.5,,2.38,1.45,0.33,'Nan','Nan',70.15,,21.1,2018,x,,,,CC-CV,'Nan','Nan'
ISI-120,ISI-120,Zenlabs_Envia,Nickel rich,LithiumNickelManganeseCobaltOxide,PouchCase,ENV 11.6 Ah,Active,PrismaticCase,800,80,850,340,12,4.2,3.45,2.5,2.4,60,1,121,,12,2.4,1,'Nan',145,6,64,'Nan',2019,x,,12.06.2019,,CC-CV,'Nan','Nan'
ISI-121,ISI-121,Zenlabs_Envia,Nickel rich,LithiumNickelManganeseCobaltOxide,PouchCase,ENV 50.4 Ah,Active,PrismaticCase,1000,80,640,300,51,4.3,3.46,2.5,10.2,255,1,592,,51,10.2,1,'Nan',320,7,102,'Nan',2019,x,,,,CC-CV,'Nan','Nan'
ISI-122,ISI-122,Yoku Energy (Shenzhen) Co,,,PouchCase,2895129,Active,PrismaticCase,800,80,'Nan','Nan',4.42,4.35,3.85,2.5,1,8.8,0.5,79,,4.4,1,0.33,'Nan',129,2.8,95,'Nan',,(x),x,,,CC-CV,'Nan','Nan'
ISI-123,ISI-123,EVE Energy,Lithium Iron Phosphate,LithiumIronPhosphate,PrismaticCase,LF105-73103,Active,PrismaticCase,3500,80,'Nan','Nan',106.5,3.65,3.2,2.5,53.25,319.5,1,1980,,106.5,53.25,1,'Nan',200.5,36.7,130.3,'Nan',2017,x,,17.10.2017,,CC-CV,0.05,'Nan'
ISI-124,ISI-124,EVE Energy,Lithium Iron Phosphate,LithiumIronPhosphate,PrismaticCase,LF90K,Active,PrismaticCase,3500,80,318,147,91.5,3.65,3.2,2.5,265,681,1,1990,,91.5,45.75,1,'Nan',195.3,36.2,130.1,'Nan',,,x,,,CC-CV,'Nan','Nan'
ISI-125,ISI-125,BMZ_TerraE,Nickel rich,LithiumNickelCobaltAluminiumOxide,CylindricalCase,INR 21700 50 E,Active,CylindricalCase,800,80,727,264,5,4.2,3.6,2.75,1,15,1,72,,3.5,0.2,0.5,'Nan','Nan',70.9,,21.7,2021,x,,24.09.2021,,CC-CV,0.02,'Nan'
ISI-126,ISI-126,SKI,Nickel rich,,PouchCase,SKI Kia Niro,Active,PrismaticCase,1000,80,607,257,60,4.35,3.6,2.75,30,120,1,899.3,,60,30,1,'Nan',300,15,108.5,'Nan',2019,,x,,,CC-CV,'Nan','Nan'
ISI-127,ISI-127,CALB,Nickel rich,LithiumNickelManganeseCobaltOxide,PrismaticCase,L148N50B,Active,PrismaticCase,2000,80,'Nan',212,50,4.35,3.66,2.75,25,50,1,861,,50,25,1,'Nan',148,26.5,97.5,'Nan',2019,x,,10.2019,,CC-CV,'Nan',80
ISI-128,ISI-128,CALB,Lithium Iron Phosphate,LithiumIronPhosphate,PrismaticCase,L135F72 (CAM72),Active,PrismaticCase,2000,80,'Nan',132,72,3.65,3.2,2.5,36,72,1,1780,,72,36,1,'Nan',215,30,135,'Nan',2019,x,,10.2019,,CC-CV,'Nan',80
ISI-129,ISI-129,CALB,Lithium Iron Phosphate,LithiumIronPhosphate,PrismaticCase,L160F100B,Active,PrismaticCase,3000,80,'Nan',160,100,3.65,3.2,2.5,50,100,1,1970,,100,50,1,'Nan',160,49.9,116,'Nan',2019,x,,10.2019,,CC-CV,'Nan',80
ISI-130,ISI-130,CALB,Lithium Iron Phosphate,LithiumIronPhosphate,PrismaticCase,LFP176Ah,Active,PrismaticCase,2000,80,'Nan',141,176,3.65,3.2,2.5,88,176,1,3984,,176,88,1,'Nan',207,53.7,174,'Nan',2019,x,,10.2019,,CC-CV,'Nan',80
ISI-131,ISI-131,CALB,Lithium Iron Phosphate,LithiumIronPhosphate,PrismaticCase,26650FS3,Active,PrismaticCase,2000,80,'Nan',129,3.6,3.65,3.2,2,1.8,10.8,0.5,89,,5.4,1.8,0.5,'Nan','Nan',65,,26,2019,x,,10.2019,,CC-CV,'Nan',80
ISI-132,ISI-132,Samsung,Nickel rich,,PrismaticCase,CS0495RT001A,Active,PrismaticCase,'Nan','Nan',488,208,49.5,4.35,3.6,2.75,24.75,49.5,1,866,,49.5,24.75,1,'Nan',148,27,91,'Nan',2019,,x,17.02.2022,Batemo,CC-CV,'Nan','Nan'
ISI-133,ISI-133,BAK,Nickel rich,,CylindricalCase,N21700CG-50,Active,CylindricalCase,800,80,704,260,5,4.2,3.6,2.5,2.5,15,1,70,,5,2.5,0.5,'Nan','Nan',70,,21,2020,,x,22.04.2020,Batemo,CC-CV,0.01,'Nan'
ISI-134,ISI-134,Panasonic,Nickel rich,,CylindricalCase,NCR2170‑M,Active,CylindricalCase,'Nan','Nan',755,271,5.02,4.2,3.6,2.5,2.51,15.8,1,70,,5.02,2.51,0.5,'Nan','Nan',70,,21,2020,,x,01.09.2021,Batemo,CC-CV,'Nan','Nan'
ISI-135,ISI-135,Molicel,Nickel rich,,CylindricalCase,INR-21700-P42B,Active,CylindricalCase,800,80,601,226,4.2,4.2,3.6,2.5,4.2,26,1,70,,6,4.2,1,'Nan','Nan',70,,21,,,x,-,Batemo,CC-CV,0.01,'Nan'
ISI-136,ISI-136,Molicel,Nickel rich,,CylindricalCase,INR-21700-P42A,Active,CylindricalCase,800,80,615,230,4.2,4.2,3.6,2.5,4.2,26,2.5,70,,6,4.2,1,'Nan','Nan',70,,21,,,x,-,Batemo,CC-CV,0.01,'Nan'
ISI-137,ISI-137,Samsung,Nickel rich,,CylindricalCase,INR-21700-50S,Active,CylindricalCase,'Nan','Nan',742,260,5,4.2,3.6,2.5,5,20,1,72,,6,2.5,1,'Nan','Nan',70,,21,2020,,x,-,Batemo,CC-CV,'Nan','Nan'
ISI-138,ISI-138,LG Chem,Nickel rich,,PouchCase,A7,Active,PrismaticCase,'Nan','Nan',524,211,50,4.2,3.6,2.5,50,179,1,895,,50,25,1,'Nan',298,10.6,153,'Nan',2018,,x,01.05.2017,Batemo,CC-CV,'Nan','Nan'
ISI-139,ISI-139,Lishen,Nickel rich,,PrismaticCase,C‑PR51A,Active,PrismaticCase,'Nan','Nan',481,215,51,4.2,3.6,2.5,51,188,1,911,,51,25.5,1,'Nan',148,28,98,'Nan',,,x,,Batemo,CC-CV,'Nan','Nan'
ISI-140,ISI-140,LG Chem,Nickel rich,,PouchCase,E61V,Active,PrismaticCase,'Nan','Nan',641,257,61,4.2,3.6,2.5,30.5,61,0.5,875,,61,20.13,0.33,'Nan',355,11.4,110,'Nan',2019,,x,01.04.2021,Batemo,CC-CV,'Nan','Nan'
ISI-141,ISI-141,LG Chem,Nickel rich,,PouchCase,E66A,Active,PrismaticCase,'Nan','Nan',648,259,65,4.2,3.657,2.5,32.5,65,0.5,897,426,65,21.45,0.33,'Nan',350,11.7,104,'Nan',2020,,x,01.11.2020,Batemo,CC-CV,'Nan','Nan'
ISI-142,ISI-142,LG Chem,Nickel rich,,PouchCase,E63,Active,PrismaticCase,1000,80,'Nan','Nan',65.6,4.2,3.6,2.5,32.8,65.6,0.5,964,,65.6,21.648,0.33,'Nan',325,11.5,125,'Nan',2018,x,,26.02.2018,@25°C Room,CC-CV,'Nan','Nan'
ISI-143a,ISI-143,Samsung,Nickel rich,,CylindricalCase,INR21700-48X,Active,CylindricalCase,1500,70,'Nan','Nan',4.8,4.2,3.6,2.5,0.96,4.8,1,72,,4.8,1.584,1,'Nan','Nan',70,,21,,,x,2020,,CC-CV,'Nan',80
ISI-143b,ISI-143,Samsung,Nickel rich,,CylindricalCase,INR21700-48X,Active,CylindricalCase,500,70,'Nan','Nan',4.8,4.2,3.6,2.5,0.96,4.8,1,72,,4.8,1.584,1,'Nan','Nan',70,,21,,,x,2020,,CC-CV,'Nan',100
ISI-144,ISI-144,LG Chem,Nickel rich,,PouchCase,E63B,Active,PrismaticCase,1200,65,'Nan','Nan',63,4.2,3.6,2.5,31.5,63,1,882,,63,18.9,0.33,'Nan',301,14.5,100,'Nan',2018,x,,-,@25°C Room,CC-CV,'Nan','Nan'
ISI-146,ISI-146,A123,Lithium Iron Phosphate,LithiumIronPhosphate,PouchCase,20AH,Active,PrismaticCase,1000,80,'Nan','Nan',20,3.65,3.3,2.5,4,20,'Nan',496,,20,4,'Nan','Nan',227,7.25,160,'Nan',,,x,,,CC-CV,'Nan','Nan'
ISI-147,ISI-147,LG Chem,Nickel rich,LithiumNickelManganeseCobaltOxide,PouchCase,NX2.1,Active,PrismaticCase,1000,80,'Nan',265,60,4.2,3.6,2.5,12,120,0.33,820,,60,12,0.33,'Nan',330,16.5,100,'Nan',2020,x,x,-,@25°C Room,CC-CV,'Nan','Nan'
ISI-148,ISI-148,CALB,Lithium Iron Phosphate,LithiumIronPhosphate,PrismaticCase,CA400,Active,PrismaticCase,2000,80,'Nan','Nan',400,3.65,3.2,2.5,120,800,0.3,13600,,400,120,0.3,'Nan',450,71,275,'Nan',,x,,-,,CC-CV,'Nan',80
ISI-149,ISI-149,CALB,Lithium Iron Phosphate,LithiumIronPhosphate,PrismaticCase,CAM72,Active,PrismaticCase,2000,80,'Nan','Nan',72,3.65,3.2,2.5,21.6,216,0.3,1900,,72,21.6,0.3,'Nan',68,29,216,'Nan',,x,,-,,CC-CV,'Nan',80
ISI-150,ISI-150,Melasta,Lithium Iron Phosphate,LithiumIronPhosphate,PrismaticCase,MB-LithiumIronPhosphate-32173128,Active,PrismaticCase,2000,80,'Nan','Nan',60,3.65,3.2,2,12,180,0.2,1410,,120,12,0.2,'Nan',173,32,124,'Nan',,x,,-,,CC-CV,0.02,80
ISI-151,ISI-151,Melasta,Lithium Iron Phosphate,LithiumIronPhosphate,CylindricalCase,MB-IFR26650,Active,CylindricalCase,2000,80,'Nan','Nan',3.8,3.65,3.2,2,0.76,11.4,0.2,92,,3.8,0.76,0.2,'Nan','Nan',65.2,,26.5,,x,,-,,CC-CV,0.02,80
ISI-152,ISI-152,Melasta,Nickel rich,LithiumNickelManganeseCobaltOxide,PouchCase,SLPBB042126,Active,PrismaticCase,100,80,'Nan','Nan',6.55,4.2,3.7,2.5,1.31,98.25,15,126,,13.1,1.31,0.5,'Nan',127,10.2,42,'Nan',,x,,-,,CC-CV,0.02,80
ISI-153,ISI-153,Kokam,Nickel rich,LithiumNickelManganeseCobaltOxide,PouchCase,SLPB70205130P,Active,PrismaticCase,1400,80,'Nan','Nan',12,4.2,3.7,2.7,12,180,0.5,345,,36,12,0.5,'Nan',208,130,7,'Nan',2011,x,,28.04.2011,,CC-CV,0.05,80
ISI-154,ISI-154,Saft,,,PrismaticCase,INT 176065 ISR FL,Active,PrismaticCase,2250,'Nan','Nan','Nan',5.6,4.2,3.65,2.5,2.8,11,0.5,155,,5.6,5.6,1,'Nan',63,74,20.6,'Nan',2020,x,,12.2020,,CC-CV,'Nan',100
ISI-155,ISI-155,Saft,,,PrismaticCase,MP 144350 XLR,Active,PrismaticCase,1100,'Nan',335,142,2.6,4.2,3.65,2.5,1.3,5,0.5,66,,2.6,2.6,1,'Nan',42.9,50.1,14.5,'Nan',2018,x,,04.2018,,CC-CV,'Nan',100
ISI-156,ISI-156,Saft,,,PrismaticCase,MP 176065 ISE,Active,PrismaticCase,1000,'Nan',264,150,5.6,4.2,3.65,2.5,2.8,11,0.5,135,,5.6,5.6,0.5,'Nan',60.5,68.7,19.05,'Nan',2019,x,,07.2009,,CC-CV,'Nan',100
