Repository: phdechent/CellInfoRepository

# Cell Info Repository

This repository contains battery-cell specifications as linked data and a GraphRAG workflow. The workflow answers questions about the cells from the knowledge graph. The repository supports the article [Demonstrating Linked Battery Data to Accelerate Knowledge Flow in Battery Science](https://doi.org/10.1016/j.electacta.2026.150404).

## Contents

```
BatteryTypeJson/    382 cell profiles (JSON-LD, EMMO battery ontology): properties with
                    their sources, case, cathode chemistry, DOIs of linked publications
batterygraph/       Python package: RDF graph, helper functions, GraphRAG

File: Sources/TumDataBattINFO.csv (part 2 of 3)
Index #,Group,Company Name,Chemistry_Detail,Chemistry,Format,Part #,Cell Status,Cell Shape,Cycle Life,Last Cycle  OF Initial Capacity,vol. Energy Density (Wh/l),grav. Energy Density (Wh/kg),Max Capacity (AH),Open Circuit Voltage (V),Nominal Voltage (V),Cut Off Voltage (V),Standard Discharge Current (A),Max Constant Discharge Current (A),Crate_discharge_cyclelife,Weight (gr),Volume (CC),Fast/Quick Charge Current,Standard Charge Current (A),Crate_charge_cyclelife,t_rest_h,Length (mm),Height (mm),Width (mm),Diameter (mm),Jahr,Datenblatt,Sekundärquelle,ID / Date,Anmerkung,Charging Methode,Crate_CV_cutoff,t_cycle_DOD
ISI-157a,ISI-157,Gaia,Nickel rich,LithiumNickelCobaltAluminiumOxide,CylindricalCase,HP 602030,Active,CylindricalCase,1000,80,282,108,45,4.2,3.6,3,90,450,0.5,1500,,180,45,0.5,'Nan','Nan',232,,60,2009,x,,06.2009,,CC-CV,'Nan',80
ISI-157b,ISI-157,Gaia,Nickel rich,LithiumNickelCobaltAluminiumOxide,CylindricalCase,HP 602030,Active,CylindricalCase,2000,60,282,108,45,4.2,3.6,3,90,450,0.5,1500,,180,45,0.5,'Nan','Nan',232,,60,2009,x,,06.2009,,CC-CV,'Nan',60
ISI-158,ISI-158,Keeppower,,,CylindricalCase,NH2140,Active,CylindricalCase,500,70,'Nan','Nan',4,4.2,3.7,2.5,0.8,35,'Nan',69,,4,0.05,'Nan','Nan','Nan',70.3,,21.5,,x,,-,,CC-CV,'Nan','Nan'
ISI-159a,ISI-159,Panasonic,,,CylindricalCase,NCR18650BF,Active,CylindricalCase,500,80,677,248,3.35,4.2,3.6,2.5,3.25,3.25,1,46.5,,1.625,1.625,0.5,'Nan','Nan',65.1,,18.24,,x,,-,,CC-CV,0.02,'Nan'
ISI-160a,ISI-160,Panasonic,Nickel rich,LithiumNickelCobaltAluminiumOxide,PrismaticCase,NCA596080,Active,PrismaticCase,300,80,506,212,4.179,4.2,3.6,2.75,3.94,3.94,0.5,67,,2.758,2.758,0.8,'Nan',60,80,5.85,'Nan',,x,,-,,CC-CV,'Nan','Nan'
ISI-160b,ISI-160,Panasonic,Nickel rich,LithiumNickelCobaltAluminiumOxide,PrismaticCase,NCA596080,Active,PrismaticCase,300,80,506,212,3.95,4.2,3.6,2.75,3.94,3.94,0.5,67,,2.758,2.758,0.8,'Nan',60,80,5.85,'Nan',,x,,-,,CC-CV,'Nan','Nan'
ISI-161,ISI-161,Samsung,Nickel rich,LithiumNickelManganeseCobaltOxide,CylindricalCase,INR21700-30T,Active,CylindricalCase,250,60,'Nan','Nan',3,4.2,3.6,2.5,0.6,35,12,69,,4,1.5,1.5,'Nan','Nan',70.3,,21.22,,x,,Version No. 2.0,,CC-CV,'Nan','Nan'
ISI-162,ISI-162,Hypercell,,,CylindricalCase,NCR20700,Active,CylindricalCase,300,70,'Nan','Nan',4.25,4.25,3.6,2.5,0.85,3.4,'Nan',70,,4.05,2.125,'Nan','Nan','Nan',74,,20.5,2018,x,,29.09.2018,,CC-CV,0.02,'Nan'
ISI-163,ISI-163,Panasonic,,,PouchCase,UPF673791,Active,PrismaticCase,500,80,449,202,2.9,4.2,3.7,2.75,2.9,2.9,1,51,,2.9,2.9,1,'Nan',37.3,91.7,6.7,'Nan',,x,,-,,CC-CV,0.02,'Nan'
ISI-164,ISI-164,Kokam,,,PouchCase,SLPB65216216,Active,PrismaticCase,800,80,'Nan','Nan',30,4.2,3.7,2.7,30,150,0.5,700,,30,30,0.5,'Nan',220,215,6.8,'Nan',,x,,-,,CC-CV,'Nan',80
ISI-165,ISI-165,Kokam,,,PouchCase,SLPB90216216,Active,PrismaticCase,800,80,'Nan','Nan',40,4.2,3.7,2.7,40,200,0.5,935,,40,40,0.5,'Nan',220,215,9,'Nan',,x,,-,,CC-CV,'Nan',80
ISI-166,ISI-166,Kokam,,,PouchCase,SLPB53460330,Active,PrismaticCase,800,80,'Nan','Nan',70,4.2,3.7,2.7,70,350,0.5,1700,,70,70,0.5,'Nan',325,455,5.3,'Nan',,x,,-,,CC-CV,'Nan',80
ISI-167,ISI-167,Kokam,,,PouchCase,SLPB30205130H,Active,PrismaticCase,800,80,'Nan','Nan',5,4.2,3.7,2.7,25,50,0.5,164,,10,10,0.5,'Nan',130,206,3.1,'Nan',,x,,-,,CC-CV,'Nan',80
ISI-168,ISI-168,Kokam,,,PouchCase,SLPB41205130H,Active,PrismaticCase,800,80,'Nan','Nan',7.5,4.2,3.7,2.7,37.5,75,0.5,226,,15,15,0.5,'Nan',130,206,4.2,'Nan',,x,,-,,CC-CV,'Nan',80
ISI-169,ISI-169,Kokam,,,PouchCase,SLPB11043140H,Active,PrismaticCase,500,80,'Nan','Nan',4.8,4.2,3.7,2.7,96,192,0.5,115,,14.4,14.4,0.5,'Nan',140,42.5,11,'Nan',,x,,-,,CC-CV,'Nan',80
ISI-170,ISI-170,Kokam,,,PouchCase,SLPB45205130P,Active,PrismaticCase,800,80,'Nan','Nan',7.2,4.2,3.7,2.7,14.4,144,0.5,226,,21.6,21.6,0.5,'Nan',130,206,4.5,'Nan',,x,,-,,CC-CV,'Nan',80
ISI-171,ISI-171,ENERTECH,Nickel rich,LithiumNickelManganeseCobaltOxide and LithiumNickelCobaltAluminiumOxide,PouchCase,SPB 58253172P4,Active,PrismaticCase,2000,80,366,185,25,4.2,3.7,2.7,12.5,75,1,500,,125,12.5,1,'Nan',253,5.8,172,'Nan',2020,x,,-,,CC-CV,'Nan','Nan'
ISI-172,ISI-172,Amita Technologies,Nickel rich,LithiumNickelManganeseCobaltOxide,PrismaticCase,120155250NH - NH04,Active,PrismaticCase,3000,80,398,199,50,4.2,3.7,2.8,9,180,1,930,,180,9,3,'Nan',251,12.5,157,'Nan',2020,x,,18.06.2020,,CC-CV,0.05,'Nan'
ISI-173,ISI-173,BMZ_TerraE,Nickel rich,,CylindricalCase,INR 21700 58 E,Active,CylindricalCase,800,80,'Nan','Nan',5.7,4.2,3.6,2.75,1.14,15,1,75,,5.7,1.14,0.5,'Nan','Nan',70.9,,21.7,2022,x,x,24.02.2022,,CC-CV,0.02,'Nan'
ISI-174,ISI-174,Yinglong,Lithium Titanate,LithiumTitanate,CylindricalCase,LithiumTitanate 9Ah,Active,CylindricalCase,16000,80,170,76,9,2.7,2.3,1.5,1.8,90,1,270,,90,1.8,1,'Nan','Nan',140,,33.2,2022,x,,,,CC-CV,'Nan','Nan'
ISI-175,ISI-175,Yinglong,Lithium Titanate,LithiumTitanate,CylindricalCase,LithiumTitanate 40Ah,Active,CylindricalCase,25000,80,128,76,40,2.7,2.3,1.5,8,240,1,1210,,240,8,1,'Nan','Nan',161,,66,2022,x,,,,CC-CV,'Nan','Nan'
ISI-176,ISI-176,Yinglong,Lithium Titanate,LithiumTitanate,CylindricalCase,LithiumTitanate 45Ah,Active,CylindricalCase,25000,80,144,80,45,2.7,2.3,1.5,9,225,1,1270,,225,9,1,'Nan','Nan',161,,66,2022,x,,,,CC-CV,'Nan','Nan'
ISI-177,ISI-177,Yinglong,Lithium Titanate,LithiumTitanate,PrismaticCase,LithiumTitanate 30Ah,Active,PrismaticCase,16000,80,152,67,30,2.7,2.3,1.5,6,180,1,1030,,180,6,1,'Nan','Nan',173,28.5,97,2022,x,,,,CC-CV,'Nan','Nan'
ISI-178,ISI-178,Yinglong,Lithium Titanate,LithiumTitanate,PrismaticCase,LithiumTitanate 33Ah,Active,PrismaticCase,16000,80,142,61,33,2.7,2.3,1.5,6.6,198,1,1245,,198,6.6,1,'Nan','Nan',205,21,130,2022,x,,,,CC-CV,'Nan','Nan'
ISI-179,ISI-179,Yinglong,Lithium Titanate,LithiumTitanate,PouchCase,LithiumTitanate 68Ah,Active,PrismaticCase,25000,80,182,81,68,2.7,2.3,1.5,13.6,476,1,1880,,476,13.6,1,'Nan','Nan',263,12.6,256,2022,x,,,,CC-CV,'Nan','Nan'
ISI-180,ISI-180,ELERIX,Lithium Titanate,LithiumTitanate,PrismaticCase,EX-T30K,Active,PrismaticCase,16000,80,147,68,30,2.7,2.3,1.5,6,180,1,1030,,180,6,1,'Nan','Nan',173,28,97,2022,x,,,,CC-CV,'Nan','Nan'
ISI-183,ISI-183,EVE Energy,Nickel rich,LithiumNickelManganeseCobaltOxide,PouchCase,D11,Active,PrismaticCase,3000,80,'Nan',210,43,4.2,3.63,2.7,8.6,137.6,'Nan',743,,43,8.6,'Nan','Nan',188,10.8,174,'Nan',2022,,x,,,CC-CV,'Nan','Nan'
ISI-184,ISI-184,EVE Energy,Nickel rich,LithiumNickelManganeseCobaltOxide,PouchCase,D12,Active,PrismaticCase,3000,80,'Nan',200,30,4.2,3.68,2.7,6,90,'Nan',552,,30,6,'Nan','Nan',227,7.2,165,'Nan',2022,,x,,,CC-CV,'Nan','Nan'
ISI-185,ISI-185,EVE Energy,Nickel rich,LithiumNickelManganeseCobaltOxide,PouchCase,D13,Active,PrismaticCase,3000,80,'Nan',235,51,4.2,3.7,2.7,10.2,102,'Nan',800,,51,10.2,'Nan','Nan',227,10.5,165,'Nan',2022,,x,,,CC-CV,'Nan','Nan'
ISI-186,ISI-186,EVE Energy,Nickel rich,LithiumNickelManganeseCobaltOxide,PouchCase,D21,Active,PrismaticCase,3000,80,'Nan',260,52,4.2,3.7,2.7,10.4,104,'Nan',740,,52,10.4,'Nan','Nan',305,11.5,102,'Nan',2022,,x,,,CC-CV,'Nan','Nan'
ISI-187,ISI-187,EVE Energy,Nickel rich,LithiumNickelManganeseCobaltOxide,PrismaticCase,INP42P,Active,PrismaticCase,2000,80,'Nan','Nan',42,4.2,3.65,2.7,8.4,84,1,740,,42,8.4,1,'Nan',148,27,97,'Nan',2022,,x,,,CC-CV,'Nan','Nan'
ISI-188,ISI-188,EVE Energy,Nickel rich,LithiumNickelManganeseCobaltOxide,PrismaticCase,INP50E,Active,PrismaticCase,2000,80,'Nan','Nan',50,4.2,3.65,2.7,10,100,1,880,,50,10,1,'Nan',148,27,97,'Nan',2022,,x,,,CC-CV,'Nan','Nan'
ISI-189,ISI-189,EVE Energy,Nickel rich,LithiumNickelManganeseCobaltOxide,PrismaticCase,INP60E,Active,PrismaticCase,2000,80,'Nan','Nan',60,4.2,3.65,2.7,12,120,1,870,,60,12,1,'Nan',148,27,97,'Nan',2022,,x,,,CC-CV,'Nan','Nan'
ISI-190,ISI-190,EVE Energy,Nickel rich,LithiumNickelManganeseCobaltOxide,PrismaticCase,INP72P,Active,PrismaticCase,2000,80,'Nan','Nan',72,4.2,3.65,2.7,14.4,144,1,1300,,72,14.4,1,'Nan',148,39,97,'Nan',2022,,x,,,CC-CV,'Nan','Nan'
ISI-191,ISI-191,EVE Energy,Nickel rich,LithiumNickelManganeseCobaltOxide,PrismaticCase,INP80E,Active,PrismaticCase,2000,80,'Nan','Nan',80,4.2,3.65,2.7,16,160,1,1320,,80,16,1,'Nan',148,39,97,'Nan',2022,,x,,,CC-CV,'Nan','Nan'
ISI-192,ISI-192,EVE Energy,Lithium Iron Phosphate,LithiumIronPhosphate,PrismaticCase,LF50,Active,PrismaticCase,3500,80,'Nan','Nan',50,3.65,3.2,2,10,50,1,1380,,50,10,1,'Nan',185,30,135,'Nan',2022,,x,,,CC-CV,'Nan','Nan'
ISI-193,ISI-193,EVE Energy,Lithium Iron Phosphate,LithiumIronPhosphate,PrismaticCase,LF56K,Active,PrismaticCase,3500,80,'Nan','Nan',56,3.65,3.2,2,11.2,56,1,1450,,56,11.2,1,'Nan',185,30,135,'Nan',2022,,x,,,CC-CV,'Nan','Nan'
ISI-194,ISI-194,EVE Energy,Lithium Iron Phosphate,LithiumIronPhosphate,PrismaticCase,LF75,Active,PrismaticCase,3500,80,'Nan','Nan',75,3.65,3.2,2,15,75,1,1880,,75,15,1,'Nan',200,36,130,'Nan',2022,,x,,,CC-CV,'Nan','Nan'
SDL-01248,SDL-01248,Saft,Nickel rich,LithiumNickelManganeseCobaltOxide and LithiumNickelCobaltAluminiumOxide,CylindricalCase,VL 34570,Active,CylindricalCase,500,70,380,160,5.4,4.2,3.7,2.5,1.1,11,'Nan',125,52.8197,5.4,1.1,'Nan','Nan','Nan',59.43,,34.2,2007,x,,07.2019,,CC-CV,'Nan',100
SDL-02926,SDL-02926,Kokam,Nickel rich,LithiumNickelManganeseCobaltOxide,PouchCase,SLPB50106100,Active,PrismaticCase,800,80,'Nan','Nan',5,4.2,3.7,2.7,2.5,10,1,115,53,5,1,1,'Nan',106,5,100,'Nan',,x,,-,,CC-CV,'Nan',80
SDL-02927,SDL-02927,Kokam,Nickel rich,LithiumNickelManganeseCobaltOxide,PouchCase,SLPB75106100,Active,PrismaticCase,800,80,'Nan',173,7.5,4.2,3.7,2.7,3.75,15,1,155,79.5,7.5,1.5,1,'Nan',106,7.5,100,'Nan',,x,,-,,CC-CV,'Nan',80
SDL-02928,SDL-02928,Kokam,Nickel rich,LithiumNickelManganeseCobaltOxide,PouchCase,SLPB75106205,Active,PrismaticCase,800,80,'Nan',174,16,4.2,3.7,2.7,8,16,1,330,162.975,16,3.2,1,'Nan',205,7.5,106,'Nan',,x,,-,,CC-CV,'Nan',80
SDL-02929,SDL-02929,Kokam,Nickel rich,LithiumNickelManganeseCobaltOxide,PouchCase,SLPB60216216,Active,PrismaticCase,800,80,'Nan',154,25,4.2,3.7,2.7,12.5,25,0.5,620,307.45,25,5,0.5,'Nan',220,6.5,215,'Nan',,x,,-,,CC-CV,'Nan',80
SDL-02933,SDL-02933,Kokam,Nickel rich,LithiumNickelManganeseCobaltOxide,PouchCase,SLPB70460330,Active,PrismaticCase,800,80,'Nan',179,100,4.2,3.7,2.7,50,100,0.5,2320,1064.7,100,20,0.5,'Nan',455,7.2,325,'Nan',,x,,-,,CC-CV,'Nan',80
SDL-02945,SDL-02945,Kokam,Nickel rich,LithiumNickelManganeseCobaltOxide,PouchCase,SLPB55205130H,Active,PrismaticCase,800,80,'Nan',145,11,4.2,3.7,2.7,5.5,55,0.5,292,149.968,22,2.2,0.5,'Nan',206,5.6,130,'Nan',,x,,-,,CC-CV,'Nan',80
SDL-02946,SDL-02946,Kokam,Nickel rich,LithiumNickelManganeseCobaltOxide,PouchCase,SLPB78216216H,Active,PrismaticCase,800,80,'Nan',158,31,4.2,3.7,2.7,15.5,155,0.5,860,397.32,62,6.2,0.5,'Nan',220,8.4,215,'Nan',,x,,-,,CC-CV,'Nan',80
SDL-02948,SDL-02948,Kokam,Nickel rich,LithiumNickelManganeseCobaltOxide,PouchCase,SLPB60460330H,Active,PrismaticCase,800,80,'Nan',149,70,4.2,3.7,2.7,35,350,0.5,1950,857.675,140,14,0.5,'Nan',455,5.8,325,'Nan',,x,,-,,CC-CV,'Nan',80
SDL-02949,SDL-02949,Kokam,Nickel rich,LithiumNickelManganeseCobaltOxide,PouchCase,SLPB80460330H,Active,PrismaticCase,800,80,'Nan',155,100,4.2,3.7,2.7,50,500,0.5,2700,1197.7875,200,20,0.5,'Nan',455,8.1,325,'Nan',,x,,-,,CC-CV,'Nan',80
SDL-02950,SDL-02950,Kokam,Nickel rich,LithiumNickelManganeseCobaltOxide,PouchCase,SPLB160460330H,Active,PrismaticCase,800,80,'Nan',162,200,4.2,3.7,2.7,100,400,0.5,5260,2513.875,200,40,0.5,'Nan',455,17,325,'Nan',,x,,-,,CC-CV,'Nan',80
SDL-03609,SDL-03609,HYB Battery Co,,,PrismaticCase,IMP206990S,Active,PrismaticCase,400,80,'Nan','Nan',9,4.2,3.7,3,3,27,0.33,310,144.9,4.5,1.8,0.33,'Nan',103,20,69,'Nan',,x,,File No: QP–09–E302 ,,CC-CV,0.02,80
SDL-03617,SDL-03617,HYB Battery Co,,,PrismaticCase,IMP50110140S,Active,PrismaticCase,400,80,'Nan','Nan',60,4.2,3.6,3,12,30,0.33,1850,852.5,30,12,0.33,'Nan',155,50.5,110,'Nan',,x,,-,,CC-CV,0.01,80
SDL-05872,SDL-05872,Advanced Electronics Energy,,,PouchCase,AE8867220PMHRE,Active,PrismaticCase,300,80,'Nan','Nan',10.5,4.2,3.7,2.75,1.94,19.4,0.5,258,129.712,9.7,4.85,0.5,'Nan',220,8.8,67,'Nan',2006,x,,,,CC-CV,0.02,90
SDL-06597,SDL-06597,Yoku Energy (Shenzhen) Co,,,PouchCase,656096,Active,PrismaticCase,300,75,'Nan','Nan',3.6,4.2,3.7,2.75,0.72,3.6,0.2,74,37.44,1.8,0.72,0.2,'Nan',96,6.5,60,'Nan',2011,x,,19.01.2011,,CC-CV,0.05,90
SDL-06600,SDL-06600,Yoku Energy (Shenzhen) Co,,,PouchCase,8235135,Active,PrismaticCase,300,80,'Nan','Nan',3.5,4.2,3.7,2.75,0.7,,0.2,71,38.745,1.75,0.72,0.2,'Nan',136,8.2,35.5,'Nan',2008,x,,10.09.2008,,CC-CV,0.05,'Nan'
SDL-06638,SDL-06638,Yoku Energy (Shenzhen) Co,,,PouchCase,6567100,Active,PrismaticCase,300,75,'Nan','Nan',4,4.2,3.7,2.75,0.75,4,0.2,82,43.55,4,0.75,0.2,'Nan',101,6.7,67.5,'Nan',2011,x,,19.01.2011,,CC-CV,0.05,'Nan'
SDL-06646,SDL-06646,Yoku Energy (Shenzhen) Co,,,PouchCase,7545135,Active,PrismaticCase,300,80,'Nan','Nan',4.2,4.2,3.7,2.75,0.84,4.2,0.2,78,45.5625,4.2,0.84,0.2,'Nan',135,7.5,45,'Nan',2008,x,,25.10.2008,,CC-CV,0.05,'Nan'
SDL-07227,SDL-07227,ATL Amperex Technology,,,PouchCase,5080122,Active,PrismaticCase,500,80,'Nan','Nan',4.53,4.2,3.7,3,0.906,,0.5,106,50.752,4.53,2.26,0.5,'Nan',122,5.2,80,'Nan',2008,,x,11.12.2008,,CC-CV,'Nan','Nan'
SDL-07234,SDL-07234,ATL Amperex Technology,,,PouchCase,8235138,Active,PrismaticCase,500,80,'Nan','Nan',3.8,4.2,3.7,3,0.76,3.8,0.2,85,41.055,3.8,1.9,0.2,'Nan',138,8.5,35,'Nan',2008,,x,11.12.2008,,CC-CV,'Nan','Nan'
SDL-07236,SDL-07236,ATL Amperex Technology,,,PouchCase,8045135,Active,PrismaticCase,500,80,'Nan','Nan',4.4,4.2,3.7,3,0.88,4.4,0.2,95,48.6,4.4,2.2,0.2,'Nan',135,8,45,'Nan',2008,,x,11.12.2008,,CC-CV,'Nan','Nan'
SDL-07237,SDL-07237,ATL Amperex Technology,,,PouchCase,8845135,Active,PrismaticCase,500,80,'Nan','Nan',4.75,4.2,3.7,3,0.95,4.75,0.2,105,54.675,4.75,2.375,0.2,'Nan',135,9,45,'Nan',2008,,x,11.12.2008,,CC-CV,'Nan','Nan'
SDL-07238,SDL-07238,ATL Amperex Technology,,,PouchCase,5048168,Active,PrismaticCase,300,80,'Nan','Nan',3.8,4.2,3.7,3,0.76,3.8,0.2,85,41.405,3.8,1.9,0.2,'Nan',169,5,49,'Nan',2008,,x,16.12.2008,,CC-CV,'Nan','Nan'
SDL-07239,SDL-07239,ATL Amperex Technology,,,PouchCase,6048168,Active,PrismaticCase,300,80,'Nan','Nan',4.2,4.2,3.7,3,0.84,4.2,0.2,100,49.686,4.2,2.1,0.2,'Nan',169,6,49,'Nan',2008,,x,16.12.2008,,CC-CV,'Nan','Nan'
SDL-07240,SDL-07240,ATL Amperex Technology,,,PouchCase,7048168,Active,PrismaticCase,300,80,'Nan','Nan',5.5,4.2,3.7,3,1.1,5.5,0.2,113,62.9356,5.5,2.75,0.2,'Nan',169,7.6,49,'Nan',2008,,x,16.12.2008,,CC-CV,'Nan','Nan'
SDL-09564,SDL-09564,Saft,Nickel rich,LithiumNickelManganeseCobaltOxide and LithiumNickelCobaltAluminiumOxide,CylindricalCase,VL 12 V,Active,CylindricalCase,2000,80,175,74,12,4.1,3.6,2.75,12,1500,'Nan',640,270,180,12,'Nan','Nan','Nan',173,,47,2007,x,,02.2007,,CC-CV,0.01,100
SDL-09565,SDL-09565,Saft,Nickel rich,LithiumNickelManganeseCobaltOxide and LithiumNickelCobaltAluminiumOxide,CylindricalCase,VL 34480,Active,CylindricalCase,500,70,380,160,4.4,4.2,3.7,2.5,0.9,8.8,'Nan',103,45.8282,4.4,1.1,'Nan','Nan','Nan',50.8,,33.9,2007,x,,11.2007,,CC-CV,'Nan',100
SDL-09566,SDL-09566,Saft,Nickel rich,LithiumNickelManganeseCobaltOxide and LithiumNickelCobaltAluminiumOxide,CylindricalCase,VL 37570,Active,CylindricalCase,500,70,385,175,7,4.2,3.7,2.5,1.4,14,'Nan',149,65.3326,7,1.4,'Nan','Nan','Nan',59.5,,37.4,2007,x,,11.2007,,CC-CV,'Nan',100
SDL-12690,SDL-12690,General Electronics Battery Co,,,CylindricalCase,GEB32650,Active,CylindricalCase,600,80,'Nan','Nan',6,4.2,3.7,2.75,3,6,0.2,140,52.2496,3,1.2,0.2,'Nan','Nan',66.5,,32.5,2018,x,,06.03.2019,,CC-CV,'Nan',100
SDL-12800,SDL-12800,Saft,Nickel rich,LithiumNickelManganeseCobaltOxide and LithiumNickelCobaltAluminiumOxide,CylindricalCase,VL 4V,Active,CylindricalCase,2000,80,100,50,4.4,4.1,3.6,2.5,4.4,500,1,320,161.0466,66,4.4,1,'Nan','Nan',175.4,,34.2,2007,x,,04.2007,,CC-CV,0.01,100
SDL-12801,SDL-12801,Saft,Nickel rich,LithiumNickelManganeseCobaltOxide and LithiumNickelCobaltAluminiumOxide,CylindricalCase,VL 6A,Active,CylindricalCase,5000,80,'Nan','Nan',6,4.1,3.65,2,12,750,'Nan',340,158.6681,90,6,'Nan','Nan','Nan',165,,35,2007,x,,09.2007,,CC-CV,0.01,100
SDL-12802,SDL-12802,Saft,Nickel rich,LithiumNickelManganeseCobaltOxide and LithiumNickelCobaltAluminiumOxide,CylindricalCase,VL 8V,Active,CylindricalCase,2000,80,122,65,8.5,4.1,3.6,2.5,8.5,1000,'Nan',470,252.0227,127.5,8.5,'Nan','Nan','Nan',182,,42,2007,x,,04.2007,,CC-CV,0.01,100
SDL-14721,SDL-14721,E-One Moli Energy (Canada) Limited,,,CylindricalCase,IBR-26700A,Active,CylindricalCase,500,80,335,135,3.5,4.2,3.75,2.5,0.7,15,2.9,95,38.298,3.7,0.7,2.9,'Nan','Nan',70,,26.4,2006,x,,09.2006,,CC-CV,'Nan','Nan'
SDL-14857,SDL-14857,Saft,Nickel rich,LithiumNickelManganeseCobaltOxide and LithiumNickelCobaltAluminiumOxide,CylindricalCase,VL 32600-125,Active,CylindricalCase,200,70,'Nan','Nan',4.5,4.1,3.6,2.5,0.9,2.3,0.2,139,55.5009,2,0.9,0.2,'Nan','Nan',61.85,,32.05,2010,x,,01.2010,,CC-CV,'Nan',100
SDL-14876,SDL-14876,Saft,Nickel rich,LithiumNickelManganeseCobaltOxide and LithiumNickelCobaltAluminiumOxide,CylindricalCase,VL 34P,Active,CylindricalCase,2000,80,280,120,33,4.1,3.6,2.5,33,500,0.5,940,410,16.5,16.25,0.5,'Nan','Nan',195,,54,2007,x,,06.2007,,CC-CV,'Nan',100
SDL-14955,SDL-14955,Wuhan Lisun Power Corp. Ltd,,,PrismaticCase,IMP225054S,Active,PrismaticCase,400,80,'Nan','Nan',3.5,4.2,3.7,2.75,0.7,3.5,1,155,67.116,1,0.7,1,'Nan',56,23.5,51,'Nan',2006,x,,File No.:Q/LX.S.E.04.022-2006 ,,CC-CV,0.02,'Nan'
SDL-14956,SDL-14956,Wuhan Lisun Power Corp. Ltd,,,PrismaticCase,IMP225058S,Active,PrismaticCase,500,80,'Nan','Nan',4,4.2,3.7,2.75,0.8,4,1,160,71.91,1,0.8,1,'Nan',60,23.5,51,'Nan',2006,x,,File No.:Q/LX.S.E.04.021-2006 ,,CC-CV,0.02,'Nan'
SDL-14957,SDL-14957,Wuhan Lisun Power Corp. Ltd,,,PrismaticCase,ICP174167S,Active,PrismaticCase,500,80,'Nan','Nan',4,4.2,3.7,2.75,0.8,1,1,130,53.613,1,0.8,1,'Nan',69,18.5,42,'Nan',2006,x,,File No.:Q/LX.S.E.04.002-2006 ,,CC-CV,0.02,'Nan'
SDL-14958,SDL-14958,Wuhan Lisun Power Corp. Ltd,,,PrismaticCase,ICP254145S,Active,PrismaticCase,500,80,'Nan','Nan',4,4.2,3.7,2.75,0.8,2,1,115,52.311,1,0.8,1,'Nan',47,25.5,41.5,'Nan',2006,x,,File No.:Q/LX.S.E.04.024-2006 ,,CC-CV,0.02,'Nan'
SDL-14959,SDL-14959,Wuhan Lisun Power Corp. Ltd,,,PrismaticCase,ICP225054S,Active,PrismaticCase,500,80,'Nan','Nan',5,4.2,3.7,2.75,1,1,1,155,67.116,1,1,1,'Nan',56,23.5,51,'Nan',2006,x,,,,CC-CV,0.02,'Nan'
SDL-14960,SDL-14960,Wuhan Lisun Power Corp. Ltd,,,PrismaticCase,IMP225069S,Active,PrismaticCase,500,80,'Nan','Nan',5,4.2,3.7,2.75,1,1,1,195,85.0935,1,1,1,'Nan',71,23.5,51,'Nan',2006,x,,File No.:Q/LX.S.E.04.008-2006 ,,CC-CV,0.02,'Nan'
SDL-14961,SDL-14961,Wuhan Lisun Power Corp. Ltd,,,PrismaticCase,ICP226769S,Active,PrismaticCase,500,80,'Nan','Nan',6.5,4.2,3.7,2.75,1.3,3,1,235,113.458,1,1.3,1,'Nan',71,23.5,68,'Nan',2006,x,,,,CC-CV,0.02,'Nan'
SDL-14962,SDL-14962,Wuhan Lisun Power Corp. Ltd,,,PrismaticCase,ICP225069S,Active,PrismaticCase,500,80,'Nan','Nan',7,4.2,3.7,2.75,1.4,1.4,1,195,85.0935,1.4,1.4,1,'Nan',71,23.5,51,'Nan',2006,x,,File No.:Q/LX.S.E.04.006-2006 ,,CC-CV,0.02,'Nan'
SDL-14963,SDL-14963,Wuhan Lisun Power Corp. Ltd,,,PrismaticCase,ICP226754M,Active,PrismaticCase,500,80,'Nan','Nan',7,4.2,3.7,2.75,7,7,1,210,110.262,7,7,1,'Nan',69,23.5,68,'Nan',2006,x,,File No.:Q/LX.S.E.04.016-2006 ,,CC-CV,0.02,'Nan'
SDL-14964,SDL-14964,Wuhan Lisun Power Corp. Ltd,,,PrismaticCase,ICP226769S,Active,PrismaticCase,500,80,'Nan','Nan',9,4.2,3.7,2.75,1.8,1.8,1,235,113.458,1.8,1.8,1,'Nan',71,23.5,68,'Nan',2006,x,,File No.:Q/LX.S.E.04.010-2006 ,,CC-CV,0.02,'Nan'
SDL-14965,SDL-14965,Wuhan Lisun Power Corp. Ltd,,,PrismaticCase,ICP257054M,Active,PrismaticCase,500,80,'Nan','Nan',9,4.2,3.7,2.75,9,9,1,250,129.8235,9,9,1,'Nan',71,26.5,69,'Nan',2006,x,,File No.:Q/LX.S.E.04.018-2006 ,,CC-CV,0.02,'Nan'
SDL-16572,SDL-16572,Saft,Nickel rich,LithiumNickelManganeseCobaltOxide and LithiumNickelCobaltAluminiumOxide,CylindricalCase,VL 52E,Active,CylindricalCase,500,80,392,178,52,4.1,3.6,2.75,10.4,52,1,1000,476.1245,52,5.2,1,'Nan','Nan',208,,54,,x,,,,CC-CV,0.01,100
SDL-16776,SDL-16776,Kayo battery co.. ltd,Lithium Iron Phosphate,LithiumIronPhosphate,CylindricalCase,KFL 32650-10P,Active,CylindricalCase,2000,80,'Nan','Nan',3.8,3.65,3.2,2.5,0.76,38,0.5,120,53.8952,3.8,1.52,0.5,'Nan','Nan',65,,32.5,2008,x,,,,CC-CV,'Nan','Nan'
SDL-16777,SDL-16777,Kayo battery co.. ltd,Lithium Iron Phosphate,LithiumIronPhosphate,CylindricalCase,KFL 32650,Active,CylindricalCase,2000,80,'Nan','Nan',4,3.65,3.2,2.5,0.8,12,0.5,125,53.8952,4,1.6,0.5,'Nan','Nan',65,,32.5,2008,x,,,,CC-CV,,
SDL-16819,SDL-16819,GS Yuasa Technology,Lithium Cobalt Oxide,LCO,PrismaticCase,LVP10,Active,PrismaticCase,500,80,195,87,11.5,4.2,3.7,3,1.15,57.5,'Nan',490,218.4,11.5,2.3,'Nan','Nan',130,21,80,'Nan',,x,,-,,CC-CV,,
SDL-16835a,SDL-16835,EAS Batteries,Nickel rich,LithiumNickelCobaltAluminiumOxide,CylindricalCase,HP-601300 LithiumNickelCobaltAluminiumOxide,Active,CylindricalCase,1000,80,264,99,27,4.2,3.6,2.7,54,270,0.5,980,449.334,162,27,0.5,'Nan','Nan',159,,60,2009,x,,06.2009,,CC-CV,0.01,100
SDL-16835b,SDL-16835,EAS Batteries,Nickel rich,LithiumNickelCobaltAluminiumOxide,CylindricalCase,HP-601300 LithiumNickelCobaltAluminiumOxide,Active,CylindricalCase,2000,60,264,99,27,4.2,3.6,2.7,54,270,0.5,980,449.334,162,27,0.5,'Nan','Nan',159,,60,2009,x,,06.2009,,CC-CV,0.01,100
SDL-18448,SDL-18448,Saft,Nickel rich,LithiumNickelManganeseCobaltOxide and LithiumNickelCobaltAluminiumOxide,PrismaticCase,MP174565,Active,PrismaticCase,600,70,423,175,4.8,4.2,3.75,2.5,1,10,0.5,103,42.5,5,1,1,'Nan',70,18.1,45.5,'Nan',2009,x,,09.2009,,CC-CV,'Nan',100
SDL-18449,SDL-18449,Saft,Nickel rich,LithiumNickelManganeseCobaltOxide and LithiumNickelCobaltAluminiumOxide,PrismaticCase,MP174865 IS,Active,PrismaticCase,850,70,335,140,4.8,4.1,3.65,2.5,1.1,10,0.5,124,52,5,0.58,0.5,'Nan',65,19,48,'Nan',2007,x,,11.2007,,CC-CV,'Nan',100
SDL-18452,SDL-18452,Saft,Nickel rich,LithiumNickelManganeseCobaltOxide and LithiumNickelCobaltAluminiumOxide,CylindricalCase,VL 48E,Active,CylindricalCase,500,80,300,150,48,4.1,3.6,2.5,4.8,100,'Nan',1150,572.265,48,4.8,'Nan','Nan','Nan',245,,54,2007,x,,09.2007,,CC-CV,'Nan',100
SDL-18653,SDL-18653,Saft,Lithium Iron Phosphate,LithiumIronPhosphate,CylindricalCase,VL 10VFE,Active,CylindricalCase,600,80,128,54,10,3.65,3.3,2.5,10,1500,'Nan',600,270,10,1,'Nan','Nan','Nan',173,,47,2007,x,,02.2007,,CC-CV,'Nan','Nan'
SDL-18654,SDL-18654,Saft,Lithium Iron Phosphate,LithiumIronPhosphate,CylindricalCase,VL 25PFE,Active,CylindricalCase,2500,75,189,89,25,3.65,3.3,2.5,25,500,0.5,940,451.3401,12.5,5,0.5,'Nan','Nan',195,,54,2007,x,,08.2007,,CC-CV,'Nan','Nan'
SDL-20110,SDL-20110,Eemb Co,Lithium Cobalt Oxide,ambigious - LCO,PouchCase,LP6545135,Active,PrismaticCase,500,80,'Nan','Nan',3.8,4.2,3.7,2.7,0.76,7.6,0.5,82,39.4875,1.75,0.76,0.5,'Nan',135,6.5,45,'Nan',,x,,-,,CC-CV,'Nan','Nan'
SDL-20112a,SDL-20112,Eemb Co,Lithium Cobalt Oxide,ambigious - LCO,PouchCase,LP8545135-PCM-LD,Active,PrismaticCase,500,80,'Nan','Nan',5.6,4.2,3.7,2.7,1.12,11.2,0.5,105,51.6375,5.6,1.12,0.5,'Nan',135,8.5,45,'Nan',2015,x,,14.10.2015,,CC-CV,'Nan','Nan'
SDL-20112b,SDL-20112,Eemb Co,Lithium Cobalt Oxide,ambigious - LCO,PouchCase,LP8545135-PCM-LD,Active,PrismaticCase,800,80,'Nan','Nan',5.6,4.2,3.7,2.7,1.12,11.2,0.2,105,51.6375,5.6,1.12,0.2,'Nan',135,8.5,45,'Nan',2015,x,,14.10.2015,,CC-CV,'Nan','Nan'
SDL-20131a,SDL-20131,Eemb Co,Lithium Cobalt Oxide,ambigious - LCO,PouchCase,LP6548166,Active,PrismaticCase,500,80,'Nan','Nan',5.6,4.2,3.7,2.7,1.12,11.2,0.5,112,51.792,5.6,1.12,0.5,'Nan',166,6.5,48,'Nan',2018,x,,03.11.2020,,CC-CV,'Nan','Nan'
SDL-20131b,SDL-20131,Eemb Co,Lithium Cobalt Oxide,ambigious - LCO,PouchCase,LP6548166,Active,PrismaticCase,800,80,'Nan','Nan',5.6,4.2,3.7,2.7,1.12,11.2,0.2,112,51.792,5.6,1.12,0.2,'Nan',166,6.5,48,'Nan',2018,x,,03.11.2020,,CC-CV,'Nan','Nan'
SDL-20132a,SDL-20132,Eemb Co,Lithium Cobalt Oxide,ambigious - LCO,PouchCase,LP6848166,Active,PrismaticCase,500,80,'Nan','Nan',5.2,4.2,3.7,2.7,1.04,10.4,0.5,110,54.1824,5.2,1.04,0.5,'Nan',166,6.8,48,'Nan',2017,x,,03.11.2020,,CC-CV,'Nan','Nan'
SDL-20132b,SDL-20132,Eemb Co,Lithium Cobalt Oxide,ambigious - LCO,PouchCase,LP6848166,Active,PrismaticCase,800,80,'Nan','Nan',5.2,4.2,3.7,2.7,1.04,10.4,0.2,110,54.1824,5.2,1.04,0.2,'Nan',166,6.8,48,'Nan',2017,x,,03.11.2020,,CC-CV,'Nan','Nan'
SDL-20133a,SDL-20133,Eemb Co,Lithium Cobalt Oxide,ambigious - LCO,PouchCase,LP7548166,Active,PrismaticCase,500,80,'Nan','Nan',6.2,4.2,3.7,2.7,1.24,12.4,0.5,124.5,59.76,6.2,1.24,0.5,'Nan',166,7.5,48,'Nan',2017,x,,28.07.2017,,CC-CV,'Nan','Nan'
SDL-20133b,SDL-20133,Eemb Co,Lithium Cobalt Oxide,ambigious - LCO,PouchCase,LP7548166,Active,PrismaticCase,800,80,'Nan','Nan',6.2,4.2,3.7,2.7,1.24,12.4,0.2,124.5,59.76,6.2,1.24,0.2,'Nan',166,7.5,48,'Nan',2017,x,,28.07.2017,,CC-CV,'Nan','Nan'
SDL-20149a,SDL-20149,Eemb Co,Lithium Cobalt Oxide,ambigious - LCO,PouchCase,LP855085-PCM-NTC-LD,Active,PrismaticCase,500,80,'Nan','Nan',3.9,4.2,3.7,2.7,0.78,7.8,0.5,78,36.125,3.9,0.78,0.5,'Nan',85,8.5,50,'Nan',2015,x,,,,CC-CV,'Nan','Nan'
SDL-20149b,SDL-20149,Eemb Co,Lithium Cobalt Oxide,ambigious - LCO,PouchCase,LP855085-PCM-NTC-LD,Active,PrismaticCase,800,80,'Nan','Nan',3.9,4.2,3.7,2.7,0.78,7.8,0.2,78,36.125,3.9,0.78,0.2,'Nan',85,8.5,50,'Nan',2015,x,,,,CC-CV,'Nan','Nan'
SDL-20153a,SDL-20153,Eemb Co,Lithium Cobalt Oxide,ambigious - LCO,PouchCase,LP9051109-PCM-NTC-LD,Active,PrismaticCase,500,80,'Nan','Nan',5.5,4.2,3.7,2.7,1.1,11,0.5,110,50.031,5.5,1.1,0.5,'Nan',109,9,51,'Nan',2018,x,,,,CC-CV,'Nan','Nan'
SDL-20153b,SDL-20153,Eemb Co,Lithium Cobalt Oxide,ambigious - LCO,PouchCase,LP9051109-PCM-NTC-LD,Active,PrismaticCase,800,80,'Nan','Nan',5.5,4.2,3.7,2.7,1.1,11,0.2,110,50.031,5.5,1.1,0.2,'Nan',109,9,51,'Nan',2018,x,,,,CC-CV,'Nan','Nan'
SDL-20180a,SDL-20180,Eemb Co,Lithium Cobalt Oxide,ambigious - LCO,PouchCase,LP925572,Active,PrismaticCase,500,80,'Nan','Nan',4,4.2,3.7,2.7,0.8,8,0.5,72,36.432,4,0.8,0.5,'Nan',72,9.2,55,'Nan',2017,x,,14.07.2017,,CC-CV,'Nan','Nan'
SDL-20180b,SDL-20180,Eemb Co,Lithium Cobalt Oxide,ambigious - LCO,PouchCase,LP925572,Active,PrismaticCase,800,80,'Nan','Nan',4,4.2,3.7,2.7,0.8,8,0.2,72,36.432,4,0.8,0.2,'Nan',72,9.2,55,'Nan',2017,x,,14.07.2017,,CC-CV,'Nan','Nan'
SDL-20209a,SDL-20209,Eemb Co,Lithium Cobalt Oxide,ambigious - LCO,PouchCase,LP956167-PCM-LD,Active,PrismaticCase,500,80,'Nan','Nan',4,4.2,3.7,2.7,0.8,8,0.5,80,38.8265,4,0.8,0.5,'Nan',67,9.5,61,'Nan',2015,x,,23.09.2015,,CC-CV,'Nan','Nan'
SDL-20209b,SDL-20209,Eemb Co,Lithium Cobalt Oxide,ambigious - LCO,PouchCase,LP956167-PCM-LD,Active,PrismaticCase,800,80,'Nan','Nan',4,4.2,3.7,2.7,0.8,8,0.2,80,38.8265,4,0.8,0.2,'Nan',67,9.5,61,'Nan',2015,x,,23.09.2015,,CC-CV,'Nan','Nan'
SDL-20211a,SDL-20211,Eemb Co,Lithium Cobalt Oxide,ambigious - LCO,PouchCase,LP656194-PCM-LD,Active,PrismaticCase,500,80,'Nan','Nan',4,4.2,3.7,2.7,0.8,8,0.5,80,37.271,4,0.8,0.5,'Nan',94,6.5,61,'Nan',2015,x,,21.01.2015,,CC-CV,'Nan','Nan'
SDL-20211b,SDL-20211,Eemb Co,Lithium Cobalt Oxide,ambigious - LCO,PouchCase,LP656194-PCM-LD,Active,PrismaticCase,800,80,'Nan','Nan',4,4.2,3.7,2.7,0.8,8,0.2,80,37.271,4,0.8,0.2,'Nan',94,6.5,61,'Nan',2015,x,,21.01.2015,,CC-CV,'Nan','Nan'
SDL-20223a,SDL-20223,Eemb Co,Lithium Cobalt Oxide,ambigious - LCO,PouchCase,LP857062-PCM-NTC-LD ,Active,PrismaticCase,500,80,'Nan','Nan',3.8,4.2,3.7,2.7,0.76,7.6,0.5,71.5,36.89,3.8,0.76,0.5,'Nan',70,8.5,62,'Nan',2015,x,,04.03.2015,,CC-CV,'Nan','Nan'
SDL-20223b,SDL-20223,Eemb Co,Lithium Cobalt Oxide,ambigious - LCO,PouchCase,LP857062-PCM-NTC-LD ,Active,PrismaticCase,800,80,'Nan','Nan',3.8,4.2,3.7,2.7,0.76,7.6,0.2,71.5,36.89,3.8,0.76,0.2,'Nan',70,8.5,62,'Nan',2015,x,,04.03.2015,,CC-CV,'Nan','Nan'
SDL-20224a,SDL-20224,Eemb Co,Lithium Cobalt Oxide,ambigious - LCO,PouchCase,LP50100100,Active,PrismaticCase,500,80,'Nan','Nan',4.8,4.2,3.7,2.7,0.96,9.6,0.5,96,50,4.8,0.96,0.5,'Nan',100,5,100,'Nan',2018,x,,02.11.2018,,CC-CV,'Nan','Nan'
SDL-20224b,SDL-20224,Eemb Co,Lithium Cobalt Oxide,ambigious - LCO,PouchCase,LP50100100,Active,PrismaticCase,800,80,'Nan','Nan',4.8,4.2,3.7,2.7,0.96,9.6,0.2,96,50,4.8,0.96,0.2,'Nan',100,5,100,'Nan',2018,x,,02.11.2018,,CC-CV,'Nan','Nan'
SDL-20226,SDL-20226,Eemb Co,Lithium Cobalt Oxide,ambigious - LCO,PouchCase,LP61100100,Active,PrismaticCase,500,80,'Nan','Nan',6.8,4.2,3.7,2.7,1.36,13.6,0.5,124,61,6.4,1.36,0.5,'Nan',100,6.1,100,'Nan',,x,,-,,CC-CV,'Nan','Nan'
SDL-20228a,SDL-20228,Eemb Co,Lithium Cobalt Oxide,ambigious - LCO,PouchCase,LP38103122,Active,PrismaticCase,500,80,'Nan','Nan',5.2,4.2,3.7,2.7,1.04,10.4,0.5,104,47.7508,5.2,1.04,0.5,'Nan',122,3.8,103,'Nan',2014,x,,05.11.2014,,CC-CV,'Nan','Nan'
SDL-20228b,SDL-20228,Eemb Co,Lithium Cobalt Oxide,ambigious - LCO,PouchCase,LP38103122,Active,PrismaticCase,800,80,'Nan','Nan',5.2,4.2,3.7,2.7,1.04,10.4,0.2,104,47.7508,5.2,1.04,0.2,'Nan',122,3.8,103,'Nan',2014,x,,05.11.2014,,CC-CV,'Nan','Nan'
SDL-20231,SDL-20231,Eemb Co,Lithium Cobalt Oxide,ambigious - LCO,PouchCase,LP55103122,Active,PrismaticCase,500,80,'Nan','Nan',6.6,4.2,3.7,2.7,1.32,13.2,0.5,134,69.113,3.3,1.32,0.5,'Nan',122,5.5,103,'Nan',,x,,-,,CC-CV,'Nan','Nan'
SDL-20232,SDL-20232,Eemb Co,Lithium Cobalt Oxide,ambigious - LCO,PouchCase,LP70103122,Active,PrismaticCase,500,80,'Nan','Nan',8.7,4.2,3.7,2.7,1.74,17.4,0.5,173,87.962,4.1,1.74,0.5,'Nan',122,7,103,'Nan',,x,,-,,CC-CV,'Nan','Nan'
SDL-20371a,SDL-20371,Eemb Co,Lithium Cobalt Oxide,ambigious - LCO,PouchCase,LP6848166,Active,PrismaticCase,500,80,'Nan','Nan',5.2,4.2,3.7,2.7,1.04,10.4,0.5,115,54.1824,5.2,1.04,0.5,'Nan',166,6.8,48,'Nan',2017,x,,28.07.2017,,CC-CV,'Nan','Nan'
SDL-20371b,SDL-20371,Eemb Co,Lithium Cobalt Oxide,ambigious - LCO,PouchCase,LP6848166,Active,PrismaticCase,800,80,'Nan','Nan',5.2,4.2,3.7,2.7,1.04,10.4,0.2,115,54.1824,5.2,1.04,0.2,'Nan',166,6.8,48,'Nan',2017,x,,28.07.2017,,CC-CV,'Nan','Nan'
SDL-20382,SDL-20382,Eemb Co,Lithium Cobalt Oxide,ambigious - LCO,PouchCase,LP8867220,Active,PrismaticCase,800,80,'Nan','Nan',10,4.2,3.7,2.7,2,20,1,200,129.712,10,2,1,'Nan',220,8.8,67,'Nan',2015,x,,03.02.2015,,CC-CV,'Nan','Nan'
SDL-20391,SDL-20391,ENAX,,,PouchCase,ENL-LM20,Active,PrismaticCase,400,80,'Nan','Nan',20,4.2,3.8,3,4,20,1,550,380.25,20,4,1,'Nan',325,7.5,156,'Nan',2007,x,,PR-L-02-03 ,,CC-CV,'Nan','Nan'
SDL-20392,SDL-20392,ENAX,,,PouchCase,ENW-LM08,Active,PrismaticCase,400,80,'Nan','Nan',8,4.2,3.8,3,1.66,8,1,220,141.68,8,1.66,1,'Nan',161,5.5,160,'Nan',2008,x,,PR-W-02-01 ,,CC-CV,'Nan','Nan'
SDL-20393,SDL-20393,ENAX,,,PouchCase,ENS-XE36,Active,PrismaticCase,400,80,'Nan','Nan',3.6,4.2,3.7,3,0.72,3.6,1,105,75.68,3.6,0.78,1,'Nan',160,5.5,86,'Nan',2009,x,,PR-S-03-01 ,,CC-CV,'Nan','Nan'
SDL-21234,SDL-21234,Neosonic Li-Polymer Energy,Nickel rich,LithiumNickelManganeseCobaltOxide and LithiumNickelCobaltAluminiumOxide,PouchCase,KMBNK08035130S,Active,PrismaticCase,1000,80,'Nan','Nan',4.9,4.2,3.7,3,0.98,4.9,0.2,90,40.04,4.9,0.98,0.5,'Nan',130,8.8,35,'Nan',,x,,-,,CC-CV,'Nan',80
SDL-21235,SDL-21235,Neosonic Li-Polymer Energy,Nickel rich,LithiumNickelManganeseCobaltOxide and LithiumNickelCobaltAluminiumOxide,PouchCase,KMBNS08035130S,Active,PrismaticCase,1000,80,'Nan','Nan',4.5,4.2,3.7,3,0.9,4.5,0.5,90,40.04,4.5,0.9,0.5,'Nan',130,8.8,35,'Nan',,x,,-,,CC-CV,'Nan',80
SDL-21236,SDL-21236,Neosonic Li-Polymer Energy,Nickel rich,LithiumNickelManganeseCobaltOxide and LithiumNickelCobaltAluminiumOxide,PouchCase,KMBNK06035195S,Active,PrismaticCase,1000,80,'Nan','Nan',5,4.2,3.7,3,1,5,0.2,100,40.95,5,1,0.5,'Nan',195,6,35,'Nan',,x,,-,,CC-CV,'Nan',80
SDL-21237,SDL-21237,Neosonic Li-Polymer Energy,Nickel rich,LithiumNickelManganeseCobaltOxide and LithiumNickelCobaltAluminiumOxide,PouchCase,KMBNS06035195S,Active,PrismaticCase,1000,80,'Nan','Nan',4.6,4.2,3.7,3,0.92,4.6,0.5,100,40.95,4.6,0.92,0.5,'Nan',195,6,35,'Nan',,x,,-,,CC-CV,'Nan',80
SDL-21238,SDL-21238,Neosonic Li-Polymer Energy,Nickel rich,LithiumNickelManganeseCobaltOxide and LithiumNickelCobaltAluminiumOxide,PouchCase,KMBNK06065108S,Active,PrismaticCase,500,80,'Nan','Nan',5.1,4.2,3.7,3,1.02,5.1,0.5,95,42.12,5.1,1.02,0.5,'Nan',108,6,65,'Nan',,x,,-,,CC-CV,'Nan',80
SDL-21239,SDL-21239,Neosonic Li-Polymer Energy,Nickel rich,LithiumNickelManganeseCobaltOxide and LithiumNickelCobaltAluminiumOxide,PouchCase,KMBNS06065108S,Active,PrismaticCase,500,80,'Nan','Nan',4.7,4.2,3.7,3,0.94,4.7,0.5,95,42.12,4.7,0.94,0.5,'Nan',108,6,65,'Nan',,x,,-,,CC-CV,'Nan',80
SDL-21240,SDL-21240,Neosonic Li-Polymer Energy,Nickel rich,LithiumNickelManganeseCobaltOxide and LithiumNickelCobaltAluminiumOxide,PouchCase,KMBNK45065144S,Active,PrismaticCase,1000,80,'Nan','Nan',5,4.2,3.7,3,1,5,0.5,125,42.12,5,1,0.5,'Nan',144,4.5,65,'Nan',,x,,-,,CC-CV,'Nan',80
SDL-21241,SDL-21241,Neosonic Li-Polymer Energy,Nickel rich,LithiumNickelManganeseCobaltOxide and LithiumNickelCobaltAluminiumOxide,PouchCase,KMBNS45065144S,Active,PrismaticCase,500,80,'Nan','Nan',4.6,4.2,3.7,3,0.92,4.6,0.5,125,42.12,4.6,0.92,0.5,'Nan',144,4.5,65,'Nan',,x,,-,,CC-CV,'Nan',80
SDL-21778,SDL-21778,LECLANCHÉ,Nickel rich,LithiumNickelManganeseCobaltOxide,PouchCase,904823,Active,PrismaticCase,500,80,273,125,22,4.2,3.7,3,4.4,66,'Nan',650,297.3894,22,4.4,'Nan','Nan',157,12.3,154,'Nan',,x,,Datenblatt_904823_v01_eng.doc,,CC-CV,'Nan','Nan'
SDL-22152,SDL-22152,GS Yuasa Technology,Nickel rich,LithiumNickelManganeseCobaltOxide,PrismaticCase,LVP65,Active,PrismaticCase,500,80,232,101,75,4.2,3.7,3,15,325,'Nan',2750,1174.8,75,15,'Nan','Nan',178,50,132,'Nan',,x,,-,,CC-CV,'Nan','Nan'
SDL-22176a,SDL-22176,EAS Batteries,Nickel rich,LithiumNickelCobaltAluminiumOxide,CylindricalCase,HE-602030 NCA 55AH,Active,CylindricalCase,1000,80,'Nan','Nan',55,4.2,3.6,3,27.5,110,0.5,1500,573.678,110,11,0.5,'Nan','Nan',203,,60,2016,x,,Rev. 1.1/1.2,,CC-CV,'Nan',100
SDL-22176b,SDL-22176,EAS Batteries,Nickel rich,LithiumNickelCobaltAluminiumOxide,CylindricalCase,HE-602030 NCA 55AH,Active,CylindricalCase,2000,60,'Nan','Nan',55,4.2,3.6,3,27.5,110,0.5,1500,573.678,110,11,0.5,'Nan','Nan',203,,60,2016,x,,Rev. 1..1/1.2,,CC-CV,'Nan',80
SDL-22254,SDL-22254,Saft,Lithium Iron Phosphate,LithiumIronPhosphate,CylindricalCase,VL 45E FE,Active,CylindricalCase,2500,75,'Nan','Nan',44,3.65,3.3,2.5,6.285714286,50,1.2,900,476.1245,25,6.285714286,0.15,'Nan','Nan',208,,54,2010,x,,,,CC-CV,'Nan','Nan'
SDL-22408,SDL-22408,Saft,Nickel rich,LithiumNickelManganeseCobaltOxide and LithiumNickelCobaltAluminiumOxide,CylindricalCase,VL 5U,Active,CylindricalCase,500,80,'Nan','Nan',5,4.1,3.65,2,1,2,1,350,158.8055,5,1,1,'Nan','Nan',175,,34,2009,x,,10.2009,,CC-CV,'Nan','Nan'
SDL-22470a,SDL-22470,EAS Batteries,Nickel rich,LithiumNickelCobaltAluminiumOxide,CylindricalCase,UHP-341440 NCA,Active,CylindricalCase,1000,80,'Nan','Nan',7.5,4.2,3.6,3,1.5,75,0.2,320,130.6742,75,3.8,0.2,'Nan','Nan',144,,34,2008,,x,12.12.2008,,CC-CV,'Nan',100
SDL-22470b,SDL-22470,EAS Batteries,Nickel rich,LithiumNickelCobaltAluminiumOxide,CylindricalCase,UHP-341440 NCA,Active,CylindricalCase,2000,60,'Nan','Nan',7.5,4.2,3.6,3,1.5,75,0.2,320,130.6742,75,3.8,0.2,'Nan','Nan',144,,34,2008,,x,12.12.2008,,CC-CV,'Nan',80
SDL-23011,SDL-23011,Battronix,,,PouchCase,LCB8570170EC1,Active,PrismaticCase,500,70,460,215,12.6,4.2,3.7,3,2.52,25.2,0.5,217,101.15,12.6,2.52,0.5,'Nan',170,8.5,70,'Nan',2009,x,,12.09.2009,,CC-CV,'Nan',70
SDL-23066a,SDL-23066,Thunder-Sky,Lithium Iron Phosphate,LithiumIronPhosphate,PrismaticCase,WB-LYP40AHA,Active,PrismaticCase,5000,80,'Nan','Nan',40,3.65,3.3,2.5,12,120,0.5,1500,976.488,120,20,0.5,'Nan',183,46,116,'Nan',,x,,-,,CC-CV,'Nan',80
SDL-23066b,SDL-23066,Thunder-Sky,Lithium Iron Phosphate,LithiumIronPhosphate,PrismaticCase,WB-LYP40AHA,Active,PrismaticCase,7000,80,'Nan','Nan',40,3.65,3.3,2.5,12,120,0.5,1500,976.488,120,20,0.5,'Nan',183,46,116,'Nan',,x,,-,,CC-CV,'Nan',70
SDL-23067a,SDL-23067,Thunder-Sky,Lithium Iron Phosphate,LithiumIronPhosphate,PrismaticCase,WB-LYP60AHA,Active,PrismaticCase,5000,80,'Nan','Nan',60,3.65,3.3,2.5,30,180,0.5,2100,1424.045,180,30,0.5,'Nan',203,61,115,'Nan',,x,,-,,CC-CV,'Nan',80
SDL-23067b,SDL-23067,Thunder-Sky,Lithium Iron Phosphate,LithiumIronPhosphate,PrismaticCase,WB-LYP60AHA,Active,PrismaticCase,7000,80,'Nan','Nan',60,3.65,3.3,2.5,30,180,0.5,2100,1424.045,180,30,0.5,'Nan',203,61,115,'Nan',,x,,-,,CC-CV,'Nan',70
SDL-23068a,SDL-23068,Thunder-Sky,Lithium Iron Phosphate,LithiumIronPhosphate,PrismaticCase,WB-LYP90AHA,Active,PrismaticCase,5000,80,'Nan','Nan',90,3.65,3.3,2.5,45,270,0.5,2900,1901.614,270,45,0.5,'Nan',218,61,143,'Nan',,x,,-,,CC-CV,'Nan',80
SDL-23068b,SDL-23068,Thunder-Sky,Lithium Iron Phosphate,LithiumIronPhosphate,PrismaticCase,WB-LYP90AHA,Active,PrismaticCase,7000,80,'Nan','Nan',90,3.65,3.3,2.5,45,270,0.5,2900,1901.614,270,45,0.5,'Nan',218,61,143,'Nan',,x,,-,,CC-CV,'Nan',70
SDL-23069a,SDL-23069,Thunder-Sky,Lithium Iron Phosphate,LithiumIronPhosphate,PrismaticCase,WB-LYP100AHA,Active,PrismaticCase,5000,80,'Nan','Nan',100,3.65,3.3,2.5,50,300,0.5,3500,1945.9,300,50,0.5,'Nan',220,61,145,'Nan',,x,,-,,CC-CV,'Nan',80
SDL-23069b,SDL-23069,Thunder-Sky,Lithium Iron Phosphate,LithiumIronPhosphate,PrismaticCase,WB-LYP100AHA,Active,PrismaticCase,7000,80,'Nan','Nan',100,3.65,3.3,2.5,50,300,0.5,3500,1945.9,300,50,0.5,'Nan',220,61,145,'Nan',,x,,-,,CC-CV,'Nan',70
SDL-23070a,SDL-23070,Thunder-Sky,Lithium Iron Phosphate,LithiumIronPhosphate,PrismaticCase,WB-LYP160AHA,Active,PrismaticCase,5000,80,'Nan','Nan',160,3.65,3.3,2.5,80,480,0.5,5600,3803.8,480,80,0.5,'Nan',280,65,209,'Nan',,x,,,,CC-CV,'Nan',80
SDL-23070b,SDL-23070,Thunder-Sky,Lithium Iron Phosphate,LithiumIronPhosphate,PrismaticCase,WB-LYP160AHA,Active,PrismaticCase,7000,80,'Nan','Nan',160,3.65,3.3,2.5,80,480,0.5,5600,3803.8,480,80,0.5,'Nan',280,65,209,'Nan',,x,,,,CC-CV,'Nan',70
SDL-23071a,SDL-23071,Thunder-Sky,Lithium Iron Phosphate,LithiumIronPhosphate,PrismaticCase,WB-LYP200AHA,Active,PrismaticCase,5000,80,'Nan','Nan',200,3.65,3.3,2.5,100,600,0.5,7900,5001.1332,600,100,0.5,'Nan',362,55.55,248.7,'Nan',,x,,-,,CC-CV,'Nan',80
SDL-23071b,SDL-23071,Thunder-Sky,Lithium Iron Phosphate,LithiumIronPhosphate,PrismaticCase,WB-LYP200AHA,Active,PrismaticCase,7000,80,'Nan','Nan',200,3.65,3.3,2.5,100,600,0.5,7900,5001.1332,600,100,0.5,'Nan',362,55.55,248.7,'Nan',,x,,-,,CC-CV,'Nan',70
SDL-23072a,SDL-23072,Thunder-Sky,Lithium Iron Phosphate,LithiumIronPhosphate,PrismaticCase,WB-LYP260AHA,Active,PrismaticCase,5000,80,'Nan','Nan',260,3.65,3.3,2.5,130,780,0.5,8700,5525.025,780,130,0.5,'Nan',362,55.5,275,'Nan',,x,,-,,CC-CV,'Nan',80
SDL-23072b,SDL-23072,Thunder-Sky,Lithium Iron Phosphate,LithiumIronPhosphate,PrismaticCase,WB-LYP260AHA,Active,PrismaticCase,7000,80,'Nan','Nan',260,3.65,3.3,2.5,130,780,0.5,8700,5525.025,780,130,0.5,'Nan',362,55.5,275,'Nan',,x,,-,,CC-CV,'Nan',70
SDL-23073a,SDL-23073,Thunder-Sky,Lithium Iron Phosphate,LithiumIronPhosphate,PrismaticCase,WB-LYP300AHA,Active,PrismaticCase,5000,80,'Nan','Nan',300,3.65,3.3,2.5,150,900,0.5,9500,6147.846,900,150,0.5,'Nan',362,55.5,306,'Nan',,x,,-,,CC-CV,'Nan',80
SDL-23073b,SDL-23073,Thunder-Sky,Lithium Iron Phosphate,LithiumIronPhosphate,PrismaticCase,WB-LYP300AHA,Active,PrismaticCase,7000,80,'Nan','Nan',300,3.65,3.3,2.5,150,900,0.5,9500,6147.846,900,150,0.5,'Nan',362,55.5,306,'Nan',,x,,-,,CC-CV,'Nan',70
SDL-23074a,SDL-23074,Thunder-Sky,Lithium Iron Phosphate,LithiumIronPhosphate,PrismaticCase,WB-LYP400AHA,Active,PrismaticCase,5000,80,'Nan','Nan',400,3.65,3.3,2.5,200,1200,0.5,13100,8540.025,1200,200,0.5,'Nan',461,65,285,'Nan',,x,,,,CC-CV,'Nan',80
SDL-23074b,SDL-23074,Thunder-Sky,Lithium Iron Phosphate,LithiumIronPhosphate,PrismaticCase,WB-LYP400AHA,Active,PrismaticCase,7000,80,'Nan','Nan',400,3.65,3.3,2.5,200,1200,0.5,13100,8540.025,1200,200,0.5,'Nan',461,65,285,'Nan',,x,,,,CC-CV,'Nan',70
SDL-23075a,SDL-23075,Thunder-Sky,Lithium Iron Phosphate,LithiumIronPhosphate,PrismaticCase,WB-LYP700AHA,Active,PrismaticCase,5000,80,'Nan','Nan',700,3.65,3.3,2.5,350,2100,0.5,21000,12854.754,2100,350,0.5,'Nan',627,67,306,'Nan',,x,,-,,CC-CV,'Nan',80
SDL-23075b,SDL-23075,Thunder-Sky,Lithium Iron Phosphate,LithiumIronPhosphate,PrismaticCase,WB-LYP700AHA,Active,PrismaticCase,7000,80,'Nan','Nan',700,3.65,3.3,2.5,350,2100,0.5,21000,12854.754,2100,350,0.5,'Nan',627,67,306,'Nan',,x,,-,,CC-CV,'Nan',70
SDL-23076a,SDL-23076,Thunder-Sky,Lithium Iron Phosphate,LithiumIronPhosphate,PrismaticCase,WB-LYP1000AHA,Active,PrismaticCase,5000,80,'Nan','Nan',1000,3.65,3.3,2.5,500,3000,0.5,35000,22631.25,3000,500,0.5,'Nan',850,71,375,'Nan',,x,,-,,CC-CV,'Nan',80
SDL-23076b,SDL-23076,Thunder-Sky,Lithium Iron Phosphate,LithiumIronPhosphate,PrismaticCase,WB-LYP1000AHA,Active,PrismaticCase,7000,80,'Nan','Nan',1000,3.65,3.3,2.5,500,3000,0.5,35000,22631.25,3000,500,0.5,'Nan',850,71,375,'Nan',,x,,-,,CC-CV,'Nan',70
SDL-23077a,SDL-23077,Thunder-Sky,Lithium Iron Phosphate,LithiumIronPhosphate,PrismaticCase,WB-LYP1000AHC,Active,PrismaticCase,5000,80,'Nan','Nan',1000,3.65,3.2,2.5,500,3000,0.5,41000,25916.8,3000,500,0.5,'Nan',560,130,356,'Nan',,x,,-,,CC-CV,'Nan',80
