Repository: phdechent/CellInfoRepository

# Cell Info Repository

This repository contains battery-cell specifications as linked data and a GraphRAG workflow. The workflow answers questions about the cells from the knowledge graph. The repository supports the article [Demonstrating Linked Battery Data to Accelerate Knowledge Flow in Battery Science](https://doi.org/10.1016/j.electacta.2026.150404).

## Contents

```
BatteryTypeJson/    382 cell profiles (JSON-LD, EMMO battery ontology): properties with
                    their sources, case, cathode chemistry, DOIs of linked publications
batterygraph/       Python package: RDF graph, helper functions, GraphRAG
notebooks/          examples for SPARQL, the helper functions and GraphRAG
scripts/            question generation, evaluation, tables and figures
evaluation/         questions, reference answers and results
llm-wiki-2025-oa/   agentic literature review of 2025 open-access papers
```

## Quick start

```python
from batterygraph import BatteryGraph, GraphRAG

bg = BatteryGraph("BatteryTypeJson")
bg.query_cell_property("INR21700-50E", "RatedCapacity", manufacturer="Samsung SDI")

# [{'cell': 'Samsung SDI INR21700-50E', 'property': 'RatedCapacity', 'value': 4.9, 'unit': 'Ah'}]

rag = GraphRAG(bg, model="claude-sonnet-5")
rag.answer("Which battery has a higher rated capacity: the Saft VL 5U or the Lishen LR2170SA?")
```

## Evaluation

`evaluation/qa_dataset_v2.csv` contains 300 questions with reference answers. Three LLMs answered them with GraphRAG and four LLMs without it. One judge (`claude-opus-5-5`) graded all answers. `evaluation/results_rerun_2026-10/` contains a record of each step.

Correct answers of 300, as in the article:

| Model | GraphRAG | LLM only |
|---|---|---|
| gemini-3.8-flash | 300 | 138 |
| claude-sonnet-5-5 | 300 | 102 |
| gpt-6.1-sol | 299 | 145 |
| claude-opus-5-5 | – | 141 |

To run the evaluation again with the same settings:

```sh
python scripts/rerun_eval_logged.py --out evaluation/new_run \
    --rag gemini-3.8-flash claude-sonnet-5-5 gpt-6.1-sol \
    --no-rag gemini-3.8-flash claude-sonnet-5-5 claude-opus-5-5 gpt-6.1-sol \
    --judge claude-opus-5-5 --grader-prompt with_question \
    --caps openai=3.6 gemini=8.0 anthropic=16.6
python scripts/analyze_rerun.py evaluation/new_run
```

`evaluation/results/` contains the results of an earlier evaluation (`scripts/run_eval.py`).

## How to cite

Cite the article and the archived version of this repository on Zenodo. [CITATION.cff](CITATION.cff) contains the citation data.

> P. Dechent, E. Barbers, S. Clark, S. Lehner, B. Planden, M. Adachi, D. U. Sauer, D. A. Howey, S. Paarmann: Demonstrating Linked Battery Data to Accelerate Knowledge Flow in Battery Science. Electrochimica Acta (2026) 150404. [doi:10.1016/j.electacta.2026.150404](https://doi.org/10.1016/j.electacta.2026.150404)

# LLM-wiki example: 2025 open-access papers

Structured, source-linked review of papers that report new measurements on
cells in this repository. Example for Section 3.3 of Dechent et al.,
*Demonstrating Linked Battery Data to Accelerate Knowledge Flow in Battery
Science* (preprint: arXiv:2410.23303).

## Contents

| Path | Content |
|---|---|
| `wiki-pages-2025-oa/` | Obsidian vault: `Index.md`, `Screening Log.md`, 33 concept pages, `papers/` (60 notes), `cells/` (34 pages) |
| `review/queue/2025-gold-diamond-used.json` | Selection and screening of all 108 candidates |
| `review/templates/cell_thermal_methods_v2.json` | Review questions Q1–Q11 |
| `agent/SKILL.md` | Agent instructions |
| `tools/` | `set_info.py`, `verify_quotes.py`, `verify_all.py`, `check_links.py` (Python 3, standard library only) |

## Method

- Agent: Claude Code with Claude Opus 5.5, 27 Sep 2026.
- Candidates: journal articles from 2025, classified `USED` for at least one
  cell, OpenAlex `oa_status` gold or diamond (108).
- Screening: skipped if the paper reports no new measurements on the target cell
  (only public or literature data, or no data): 48 skipped, 60 reviewed.
- Review: `agent/SKILL.md`, Phase 1. Answers only from explicit statements,
  each with a verbatim quotation of at most 30 words.
- Concept pages: `agent/SKILL.md`, Phase 2. Built only from the paper notes,
  every claim attributed, contradictions stated.

## Verification

Source texts are not included. Save each article's text as
`text/<doi_key>.txt` (`doi_key` as in the queue file), then run:

```bash
python tools/verify_all.py review/queue/2025-gold-diamond-used.json
python tools/check_links.py wiki-pages-2025-oa
```

## Notes

The pages are generated by an LLM agent. Quotations are verified to exist, not
their interpretation. Check against the source before use.

File: llm-wiki-2025-oa/wiki-pages-2025-oa/papers/a-study-on-the-removal-of-heat-generated-by-a-lithium-ion-battery-modu.md
---
cell_target: "Panasonic-Sanyo NCR18650GA"
doi: "https://doi.org/10.3390/pr13030848"
template: "cell_thermal_methods_v2"
reviewed: "2026-09-27"
oa_status: "gold"
data_origin: "Own experiments"
tags:
  - literature_extraction
  - "Air Cooling"
  - "Battery Thermal Management"
  - "Battery Module Design"
---

# A Study on the Removal of Heat Generated by a Lithium-Ion Battery Module: A Fan-Assisted Battery Cooling Approach

## General Analysis

**Core Thesis:** The study experimentally evaluates a fan-assisted air-cooling system for a 4S2P module of Panasonic Sanyo NCR18650GA cells. Maximum temperature and cell-to-cell temperature difference are compared without cooling, with a fan alone and with coarse, fine and honeycomb perforated plates at 4-16 A discharge; the honeycomb configuration reduced Tmax by 38.82% at 12 A and 28.89% at 16 A.

**Methodological Focus**
- Testing Mode: Constant-current discharge of a 4S2P module with thermocouple temperature monitoring; single-cell discharge tests for datasheet validation
- Operating Conditions: Tests started at approximately 25 °C ambient; module discharges at 4, 8, 12 and 16 A to 2.5 V per cell (16 A tests stopped at 60 °C); single-cell discharges at 2, 4, 6 and 8 A at 25 °C; recharge at datasheet current to 4.2 V
- Degradation Markers: None

## Keyword Context

- [[air-cooling|Air Cooling]]: A 24 V DC fan centrally positioned at the inlet of a plexiglass case provides forced air cooling, optionally with coarse, fine or honeycomb perforated plates.
- [[battery-thermal-management|Battery Thermal Management]]: Tmax and cell-to-cell temperature difference are the evaluation criteria, with a 5 °C cell-to-cell limit used as the target for a well-designed BTMS.
- [[battery-module-design|Battery Module Design]]: The 4S2P module of eight NCR18650GA cells with 26.5 mm cell spacing is the tested unit, and the honeycomb plate produced the most uniform module temperature distribution.

## Cell Experiment and Modelling Review

### Q1: Study Purpose and Approach

**Answer:** To evaluate the thermal behaviour of a 4S2P NCR18650GA module under different discharge currents and to compare no cooling, fan cooling and fan cooling with perforated/honeycomb flow plates; approach: Experimental

> Evidence: "This study experimentally evaluated a fan-assisted BTMS for the purpose of cooling a 4S2P battery module that includes 18650 type cells"

### Q2: Experimental Purpose and Protocol

**Answer:** Purpose: assess cooling configurations by Tmax and temperature difference, and validate datasheet voltage/temperature curves; tests: module constant-current discharges at 4, 8, 12 and 16 A under five cooling conditions (No, Fan, Fan-C, Fan-F, Fan-HC), single-cell discharges at 2, 4, 6 and 8 A at 25 °C; data origin: Own experiments

> Evidence: "the voltage and temperature data provided in the battery datasheet were validated through discharge tests"

### Q3: Ambient Boundary Conditions

**Answer:** Approximately 25 °C at test start via ambient laboratory conditions (control method not reported); stability/tolerance: not reported

> Evidence: "All tests were initiated when the ambient temperature was approximately 25◦C."

### Q4: Mechanical Boundary Conditions

**Answer:** Cells held in a battery holder with 26.5 mm cell spacing and spot-welded nickel strips; magnitude: not reported; fixture: battery holder inside a plexiglass one-directional cooling case

> Evidence: "The battery holder ensures that the distance between cells is 26.5 mm."

### Q5: Cell Temperature Measurement

**Answer:** T-type thermocouples (Pico Technology) × one per cell (8 cells) on each battery cell; attachment: attached to each cell (method not specified); sampling: Pico TC-08 logger with reading rate up to 10 per second (actual rate not stated)

> Evidence: "temperature data acquisition was conducted in real-time with thermocouples attached to each battery cell and a data logger"

### Q6: Temperature-Dependent Performance

**Answer:** Not explicitly discussed.

### Q7: Temperature-Dependent Aging

**Answer:** Not explicitly discussed.

### Q8: Model Purpose and Type

**Answer:** Not explicitly discussed.

### Q9: Model Parameterization and Validation

**Answer:** Not explicitly discussed.

### Q10: Spatial Resolution and Inhomogeneity

**Answer:** Not explicitly discussed.

### Q11: Model Applicability and Limitations

**Answer:** Not explicitly discussed.

File: llm-wiki-2025-oa/wiki-pages-2025-oa/papers/effects-of-different-safety-vent-bursting-pressures-on-lithium-ion-bat.md
---
cell_target: "Samsung SDI INR18650-30Q"
doi: "https://doi.org/10.3390/en18051173"
template: "cell_thermal_methods_v2"
reviewed: "2026-09-27"
oa_status: "gold"
data_origin: "Own experiments"
tags:
  - literature_extraction
  - "Thermal Runaway"
  - "Safety Vent"
  - "Vent Gas Analysis"
---

# Effects of Different Safety Vent Bursting Pressures on Lithium-Ion Battery Thermal Runaway Process and Reaction Product Compositions

## General Analysis

**Core Thesis:** The paper investigates how safety vent bursting pressures of 1, 2 and 3 MPa affect the thermal runaway process and reaction products of Samsung SDI INR18650-30Q NMC622/graphite cells. The original vent is replaced by aluminium foil discs in a self-developed canister, cells at 100% SOC are heated at 5 °C/min in a nitrogen-filled 8 L vessel, and vented gases and solid residues are analysed. Higher bursting pressure delays venting, increases gas volume (5.3 to 6.5 L) and H2 content, and changes the solid product composition.

**Methodological Focus**
- Testing Mode: Heating-triggered thermal runaway (abuse) tests in a sealed pressure vessel; gas chromatography (TCD/FID); XRD and SEM-EDS of solid products
- Operating Conditions: 100% SOC after five conditioning cycles; heating at 5 °C/min in nitrogen at atmospheric pressure (>99% N2); vent bursting pressures of 1, 2 and 3 MPa
- Degradation Markers: None

## Keyword Context

- [[thermal-runaway|Thermal Runaway]]: Thermal runaway of the INR18650-30Q is triggered by heating, and its timing, vessel pressure/temperature and gas production are compared across vent bursting pressures.
- Safety Vent: The cell safety vent is removed and replaced by 4, 8 or 12 layers of aluminium foil to set bursting pressures of 1, 2 and 3 MPa.
- Vent Gas Analysis: Vented gases are collected in sampling bags and analysed by gas chromatography, showing H2 rising from 23.92% to 28.81% with increasing bursting pressure.

## Cell Experiment and Modelling Review

### Q1: Study Purpose and Approach

**Answer:** To determine the effects of safety vent bursting pressures of 1, 2 and 3 MPa on thermal runaway characteristics and gas and solid product compositions of the INR18650-30Q cell; approach: Experimental

> Evidence: "This study comparatively investigates the e ﬀects of safety vent bursting pressures of 1 MPa, 2 MPa, and 3 MPa on thermal runaway char-acteristics and product compositions."

### Q2: Experimental Purpose and Protocol

**Answer:** Purpose: clarify how vent bursting pressure affects thermal runaway timing, gas production and reaction products; tests: five conditioning charge-discharge cycles and charging to 100% SOC, heating-triggered thermal runaway at 5 °C/min in an N2-filled 8 L pressure vessel with 1/2/3 MPa foil vents, vessel pressure monitoring, GC analysis of vented gases, XRD and SEM-EDS of solid residues; data origin: Own experiments

> Evidence: "heated at a rate of 5 °C/min using a heating controller until TR occurred"

### Q3: Ambient Boundary Conditions

**Answer:** Ambient temperature not reported; tests performed in a sealed 8 L vessel purged to nitrogen (>99%) at atmospheric pressure, cell canister heated at 5 °C/min; stability/tolerance: not reported

> Evidence: "ensuring an internal environment of nitrogen at atmospheric pressure, with a nitrogen content exceeding 99%"

### Q4: Mechanical Boundary Conditions

**Answer:** Cell enclosed in a self-developed threaded battery canister (top cover compressing an aluminium foil vent disc); magnitude: not reported; fixture: battery canister with hollow internal cavity and through-hole top cover

> Evidence: "The top cover was connected to the canister via threading, forming a cavity to ac-commodate the ba ttery."

### Q5: Cell Temperature Measurement

**Answer:** Cell temperature sensor not explicitly described; temperature in the vessel during TR is reported, and vessel pressure is measured by a piezoelectric pressure sensor (range -0.1 to 0.9 MPa); attachment: not reported; sampling: 2 kHz for pressure

> Evidence: "A piezoelectri c pressure sensor was used to monitor the pressure changes, with a sampling frequency of 2 kHz"

### Q6: Temperature-Dependent Performance

**Answer:** Not explicitly discussed.

### Q7: Temperature-Dependent Aging

**Answer:** Not explicitly discussed.

### Q8: Model Purpose and Type

**Answer:** Not explicitly discussed.

### Q9: Model Parameterization and Validation

**Answer:** Not explicitly discussed.

### Q10: Spatial Resolution and Inhomogeneity

**Answer:** Not explicitly discussed.

### Q11: Model Applicability and Limitations

**Answer:** Not explicitly discussed.

File: llm-wiki-2025-oa/wiki-pages-2025-oa/papers/pretreatment-methods-for-recovering-active-cathode-material-from-spent.md
---
cell_target: "Samsung SDI INR18650-20R"
doi: "https://doi.org/10.3390/environments12040119"
template: "cell_thermal_methods_v2"
reviewed: "2026-09-27"
oa_status: "gold"
data_origin: "Own experiments"
tags:
  - literature_extraction
  - "Direct Recycling"
  - "Cathode Material Recovery"
  - "Cell Teardown Analysis"
---

# Pretreatment Methods for Recovering Active Cathode Material from Spent Lithium-Ion Batteries

## General Analysis

**Core Thesis:** The study compares thermal, NaOH-leaching, NMP and triethyl phosphate (TEP) pretreatments for recovering NMC532 cathode active material from disassembled Samsung SDI INR18650-20R cells, first on cathode sheets and then on entire cells, including a cycled cell. TEP pretreatment gave high recovery efficiency with preserved stoichiometry and particle morphology (about 8 µm mean diameter).

**Methodological Focus**
- Testing Mode: Cell discharge and teardown, TGA, ICP-OES, SEM/EDS with ImageJ particle analysis, XRD of recovered powders
- Operating Conditions: Pretreatment process conditions 25–120 °C solvent/leaching steps and 350–800 °C muffle treatments; cell operating temperature not reported
- Degradation Markers: Cycled cell: slightly smaller recovered particle diameter (7.93 µm) and lower (003)/(101) XRD intensity ratio (1.45)

## Keyword Context

- Direct Recycling: The work targets direct recycling, in which cathode active material is recovered without breaking down its crystal structure.
- Cathode Material Recovery: Recovery efficiency, element recovery, impurity levels and morphology of NMC532 recovered from the INR18650-20R cathode are compared across pretreatments; TEP reached 97% on cathode sheets.
- [[cell-teardown-analysis|Cell Teardown Analysis]]: Cells were discharged, opened and separated into cathode, anode and separator, whose compositions were characterized by TGA and ICP-OES.

## Cell Experiment and Modelling Review

### Q1: Study Purpose and Approach

**Answer:** To identify an environmentally safer pretreatment for recovering NMC532 cathode active material from Samsung SDI INR18650-20R cells for direct recycling, comparing thermal, NaOH, NMP and TEP routes; approach: Experimental

> Evidence: "These methods are further tested on complete ba ttery cells, simulating industrial-scale operations."

### Q2: Experimental Purpose and Protocol

**Answer:** Purpose: evaluate recovery efficiency, purity, stoichiometry and morphology of recovered cathode material; tests: discharge and disassembly, TGA and ICP-OES of electrodes, thermal/NaOH/NMP/TEP pretreatments on cathode sheets and whole cells (with replicate and a fully cycled cell), SEM/EDS and XRD of recovered powders; data origin: Own experiments

> Evidence: "The batteries were discharged due to safety reasons and disassembled"

### Q3: Ambient Boundary Conditions

**Answer:** Not explicitly discussed.

### Q4: Mechanical Boundary Conditions

**Answer:** Not explicitly discussed.

### Q5: Cell Temperature Measurement

**Answer:** Not explicitly discussed.

### Q6: Temperature-Dependent Performance

**Answer:** Not explicitly discussed.

### Q7: Temperature-Dependent Aging

**Answer:** Not explicitly discussed.

### Q8: Model Purpose and Type

**Answer:** Not explicitly discussed.

### Q9: Model Parameterization and Validation

**Answer:** Not explicitly discussed.

### Q10: Spatial Resolution and Inhomogeneity

**Answer:** Not explicitly discussed.

### Q11: Model Applicability and Limitations

**Answer:** Not explicitly discussed.

File: llm-wiki-2025-oa/wiki-pages-2025-oa/papers/raman-spectroscopy-of-practical-lib-cathodes-a-study-of-humidity-induc.md
---
cell_target: "A123 Systems ANR26650M1-B"
doi: "https://doi.org/10.3390/molecules30163448"
template: "cell_thermal_methods_v2"
reviewed: "2026-09-27"
oa_status: "gold"
data_origin: "Own experiments"
tags:
  - literature_extraction
  - "Raman Spectroscopy"
  - "Post-Mortem Analysis"
  - "Capacity Degradation"
---

# Raman Spectroscopy of Practical LIB Cathodes: A Study of Humidity-Induced Degradation

## General Analysis

**Core Thesis:** The study defines an ex situ Raman spectroscopy pipeline for practical cathodes harvested from commercial cells, using LFP cathodes from pristine A123 ANR26650M1B cells (and NMC-LMO from Sony US18650V3). Cathodes opened in an argon glove-box (reference) are compared with cathodes opened in humid laboratory air to identify structural, morphological and capacity changes caused by humidity exposure.

**Methodological Focus**
- Testing Mode: Cell disassembly and cathode harvesting; confocal Raman spectroscopy (632.8 nm He-Ne laser, D2 filter); SEM/EDS; coin-cell galvanostatic cycling at C/10
- Operating Conditions: Humidity exposure by opening cells in air at ca. 25 °C and ca. 50% humidity; LFP coin cells cycled at C/10 between 2.5 and 3.65 V
- Degradation Markers: Coin-cell capacity fade; blue shift of carbon D and G Raman bands; 957 cm−1 shoulder of delithiated LFP; etched, spheroidized particle morphology

## Keyword Context

- Raman Spectroscopy: Ex situ confocal Raman spectroscopy is the central technique used to detect structural changes of pristine versus humidity-exposed cathodes harvested from the target cell.
- [[post-mortem-analysis|Post-Mortem Analysis]]: Pristine commercial cells were discharged and opened either in an argon glove-box or in humid air to harvest reference and humidity-damaged cathodes.
- [[capacity-degradation|Capacity Degradation]]: Coin cells built from humidity-exposed cathodes were cycled at C/10 to associate capacity losses with humidity damage, with LFP showing slower fade than NCM-LMO.

## Cell Experiment and Modelling Review

### Q1: Study Purpose and Approach

**Answer:** The study aims to establish Raman spectroscopy, complemented by SEM, EDS and coin-cell tests, for detecting humidity-induced degradation in practical LFP cathodes harvested from the A123 ANR26650M1B cell; approach: Experimental

> Evidence: "LFP cathodes were obtained from A123 ANR26650M1B, 26650 cylindrical format, 2300 mAh, 50 A, 3.3 V"

### Q2: Experimental Purpose and Protocol

**Answer:** Purpose: compare reference (glove-box opened, R-LFP) and humidity-exposed (air opened, H-LFP) cathodes and link structural changes to capacity loss; tests: disassembly after discharge to the minimum safe cut-off voltage, confocal Raman spectroscopy with optical-density calibration, SEM and EDS, CR2032 coin-cell formation (3 CC cycles at C/10) and capacity-fade cycling at C/10 in 2.5–3.65 V for LFP; data origin: Own experiments

> Evidence: "Cathodes without and with humidity exposure were also subjected to cycling in coin cells, to assess the residual capacity and the capacity fade rate."

### Q3: Ambient Boundary Conditions

**Answer:** Not explicitly discussed.

### Q4: Mechanical Boundary Conditions

**Answer:** Not explicitly discussed.

### Q5: Cell Temperature Measurement

**Answer:** Not explicitly discussed.

### Q6: Temperature-Dependent Performance

**Answer:** Not explicitly discussed.

### Q7: Temperature-Dependent Aging

**Answer:** Not explicitly discussed.

### Q8: Model Purpose and Type

**Answer:** Not explicitly discussed.

### Q9: Model Parameterization and Validation

**Answer:** Not explicitly discussed.

### Q10: Spatial Resolution and Inhomogeneity

**Answer:** Not explicitly discussed.

### Q11: Model Applicability and Limitations

**Answer:** Not explicitly discussed.
